Repository: Libai-88/3NEW

# 3NEW · 三新项目研发

**涂料配方性能预测与跨体系泛化。** 本仓库以「原料描述符 + 配方级机理特征 + SMILES 分子描述符」替代原料编码，让环氧酚醛、环氧-配比方案、聚酯金黄三个体系共用同一套特征空间，并对 T弯、MEK 擦拭、水煮等级三项目标做建模、验证与预测。

> 2026-11-23 完成仓库重构：原 `generalization/` 提升为根目录，Phase 1 旧结构、旧 Web 整理界面和桌面 GUI 均已移出主树。当前主树只保留跨体系泛化这一条开发主线，以及无界面的数据/建模核心。

> **`experiment/p14-best` 远程归档边界**：该分支完整保存 P14（P10–P14 中当前最优）的代码、证据汇总表、最终表、模型配置、数据审计与特征名；P10/P11/P12 完整目录、P13 大矩阵和 P14 日志留在本地完整归档。远程分支可复现 P14 的代码与证据链，运行前需按 `experiments/P14_evidence_chain/REMOTE_DATA.md` 补齐两个特征矩阵。

## 当前数据快照

以 `合并版数据集.xlsx` 为准（10 个工作表）：

| 维度 | 当前值 |
| --- | --- |
| 配方样本 | **456** 条 |
| 原料主数据 | **73** 种 |
| 配方系列 | **110** 个 |
| 组分记录 | **5,515** 行 |
| 性能记录 | **1,002** 条 |
| 实测标签 | **421** 条（无标签 35 条） |
| 三体系样本 | 环氧酚醛 345 / 环氧配比方案 92 / 聚酯金黄 19 |
| 目标覆盖（样本口径） | T弯 373 / MEK 352 / 水煮 277 |
| 烘烤条件 | 205℃·17min 294 条；200℃·10min 162 条 |

`建模输入` 为 456 × 66：4 列元数据 + 3 列目标 + 59 列描述符；另有 `配方级描述符` 63 列、`配方级机理特征` 44 列（4 列元数据 + 40 列机理）。

## 目录结构

```text
3NEW/
├── README.md                          # 本文件：总览、结构、快速开始、开发约定
├── 合并版数据集.xlsx                   # 当前主数据集（10 工作表，456 样本）
├── 终极版数据集模板.xlsx               # v3 模板：体系配置驱动 + 数据验证
├── 通用型数据集模板.xlsx               # 通用模板（8 工作表，供 run_pipeline 使用）
├── 模板工作原理与泛化原理.md            # 面向非化学人员的模板/泛化说明
├── 达标分类验证实验V.md                 # 实验 V：由“预测数值”转“预测是否达标”
├── coating-model-generalization.html   # 主方案报告
├── composition-completion.html         # 原料信息利用与数据集补全
├── experiment-rerun-report.html        # 实验复跑与修复验证
├── mechanism-optimization-report.html  # 机理特征工程与评估口径修正
├── generalization-hardening-report.html # 泛化压力测试与协议加固（实验 T）
├── assets/                             # 报告图表（9 张实验图 + 1 张流程图）
├── _shared/                            # 报告依赖的字体与 JS 库（离线可用）
├── raw/                                # 5 份原始实验记录（重录数据源）
├── data/
│   └── merged_data.pkl                 # 中间产物：456 样本配方 + 描述符
├── experiments/                        # P10 以后专题实验，一批一目录，P14 为当前最优
│   ├── README.md                       # 实验索引、目录约定、复现入口
│   ├── P10_ftir_v3/                    # 原料 FTIR 特征与基准
│   ├── P11_feature_search/             # 219 公式搜索
│   ├── P12_optimization/               # 模型/决策层优化
│   ├── P13_feature_opt/                # 特征层优化（初筛）
│   └── P14_evidence_chain/             # 最优实验：T 190 维证据链
├── tooling/                            # 依赖锁 + 统一启动器，不放进实验目录
├── TDS-SDS/                            # 供应商 TDS/SDS 档案 291 份（描述符实测出处）
├── core/                               # 无 GUI 的数据/建模核心
│   ├── modeling.py                     # 特征构建 + 三目标训练/预测（含当前最优配置）
│   ├── data_prep.py                    # 数据整理与特征转换
│   ├── materials.py                    # 原料描述符库（85 条登记 / 在用 73 种）
│   ├── tds_sds.py                      # TDS/SDS 实测层（最高优先级，带 prov 出处）
│   ├── compo_rules.py                  # 送检组成补全规则
│   ├── handbook_fixes.py               # 占位描述符修正
│   ├── mech_desc.py                    # 40 维配方级机理特征
│   └── smi_desc.py                     # SMILES 分子描述符（内嵌，无需 RDKit）
├── scripts/                            # 可复现脚本（数据重录、实验、CLI）
│   ├── reingest_template.py            # 原始 5 份 xlsx → 终极模板 + merged_data.pkl
│   ├── build_merged_excel.py           # merged_data.pkl → 合并版数据集.xlsx
│   ├── run_pipeline.py                 # 通用 CLI：模板 → 描述符 → 建模 CSV
│   ├── mvp74...mvp90                   # 实验 J~V 脚本（详见“实验索引”）
│   └── tds_coverage_audit.py           # TDS/SDS 覆盖度审计
└── data_dilemma/                       # 数据困境专项实验（E/S/A）
    ├── README.md
    ├── report/data-dilemma-solution.html
    └── scripts/
```

## 快速开始

### 环境

依赖已锁在 `tooling/requirements.txt`：

```bash
python3 -m pip install -r tooling/requirements.txt
```

Python 建议 3.10+。实验统一用 `tooling/run.sh` 启动，它会把仓库根目录、`core/` 和 `scripts/` 加入 `PYTHONPATH`：

```bash
tooling/run.sh python3 experiments/P14_evidence_chain/scripts/p14_t_models.py
```

本仓库不提供 GUI 入口，所有功能都通过 Python 脚本或 CLI 调用，可在 Windows、Linux 和云主机上运行。

### 看报告

直接用浏览器打开 `coating-model-generalization.html`，字体和图表已本地化，可离线查看。其余四份根目录 HTML 是专题报告。

### 重建数据集

```bash
python scripts/reingest_template.py --report   # 先只打印解析审计，不写文件
python scripts/reingest_template.py            # 重写 终极版数据集模板.xlsx 与 data/merged_data.pkl
python scripts/build_merged_excel.py           # 由 pkl 生成 合并版数据集.xlsx
```

> 重录会覆盖现有模板和数据集，建议先提交或备份。`merged_data.pkl` 由较早版本的 pandas 生成，当前环境（pandas 2.2.3）直接读取会报兼容性错误；重录脚本会自动回退到 `合并版数据集.xlsx` 读取 R8/R9/R10 的既有登记，并生成新的 pkl，不需要手工改 pickle。

### 通用 CLI

```bash
python scripts/run_pipeline.py desc \
  --input 通用型数据集模板.xlsx \
  --output 建模特征.csv
```

`desc` 完成“模板 → 配方级描述符 → 建模 CSV”；另有 `label`（半监督伪标签 + 主动学习）和 `all`（全流程）。

### 直接调用核心库

```python
import sys
sys.path.insert(0, 'core')

from modeling import load_dataset, build_feature_matrix

mat_lib, samples, perf, proc = load_dataset('合并版数据集.xlsx')
X, ids, series = build_feature_matrix(samples, mat_lib, perf, proc)
print(X.shape)  # (456, 313)
```

`core/` 只提供函数，不启动窗口、不写 GUI 状态；训练与评估通过 `scripts/mvp*.py` 运行。

## 特征与模型

File: .uploads/tds_sds/TDS-SDS/助剂/脱水剂-首聚新材料_BF-5_MSDS TDS.md
# 脱水剂 - 首聚新材料 BF-5 技术资料（TDS）及安全技术说明书（MSDS）

---

## 第一部分：BF-5 脱水剂 TDS（技术数据表）

**产品名称：** BF-5 脱水剂  
**供应商：** 东莞市首聚新材料有限公司

### 物性参数

| 项目 | 数值 |
|------|------|
| 外观 | 透明无色液体 |
| 比重（25℃） | 0.893 g/cm³ |
| 色相（AHPH） | 最大20 |
| 沸点 | 145-157℃ |
| 闪火点 | 33℃ |
| 有效成分 | 99%以上 |

### 特性

- BF-5是一种透明无色酯类变性的添加剂，可与水分或含有活性氢原子的物质反应
- 与PU使用的有机溶剂相容性很好
- 与PU吸水剂TI类合并使用效果更好，稳定性更佳
- 主要用于脱除溶剂中所含水分或湿气硬化PU稳定作用

### 添加量

| 条件 | 添加量 | 操作 |
|------|--------|------|
| 稀释溶剂水分不高于0.08% | 0.4-0.8% | 均匀混合后静置至少24小时 |
| 稀释溶剂中水分高于0.08% | 1%-1.5% | — |

### 包装规格

180 kg/桶

---

## 第二部分：BF-5 MSDS（安全技术说明书）

**化学品名称：** 原甲酸(三)乙酯  
**商品名：** BF-5  
**CAS NO：** 122-51-0  
**浓度：** ≥99%  
**供应商：** 东莞市首聚新材料有限公司  
**地址：** 广东省东莞市南城街道车站北路8号202室  
**电话：** 0769-22867924

### 1. 危险性概述

**危险性类别：** 易燃液体第3类、急性毒性吸入第4类  
**信号词：** 警告  
**外观：** 无色液体，有刺激性气味，醚样气息  
**闪点：** 27℃  
**沸点：** 143℃（102kPa）  
**稳定性：** 不稳定，遇水会分解成乙醇与甲酸乙酯

**危险说明：** 易燃液体和蒸气，吸入有害

**主要危害：**
- 口服可引起呼吸困难及软弱
- 对皮肤、眼睛存在刺激性
- 长期吸入会引起头晕、恶心等不适症状
- 对环境有危害，对水体可造成污染

### 2. 急救措施

| 接触途径 | 措施 |
|----------|------|
| **吸入** | 迅速脱离现场至空气新鲜处，保持呼吸道通畅，给输氧，就医 |
| **食入** | 饮足量温水，催吐，就医 |
| **皮肤接触** | 脱去污染的衣着，用流动清水冲洗 |
| **眼睛接触** | 提起眼睑，用流动清水或生理盐水冲洗，就医 |

### 3. 消防措施

**灭火剂：** 雾状水、抗溶性泡沫、干粉、二氧化碳、沙土  
**特别危险性：** 极易燃，蒸气与空气可形成爆炸性混合物，遇明火、高热或与氧化剂接触有燃烧爆炸危险  
**防护：** 消防人员须佩戴正压式空气呼吸器、穿防静电消防服

### 4. 泄漏应急处理

- 迅速撤离泄漏污染区，切断火源
- 应急处理人员戴正压式呼吸器，穿防静电工作服
- 小量泄漏：用砂土或其它不燃材料吸附
- 大量泄漏：构筑围堤，用防爆泵转移至槽车

### 5. 操作处置与储存

**操作：** 密闭操作，提供局部排风。远离火种、热源，避免与强氧化剂、水、强酸接触  
**储存：** 储存于阴凉、干燥、通风良好的库房，库温不宜超过29℃，保持容器密封  
**包装材料：** 200L镀锌铁桶、200L高密度聚乙烯塑料桶、不锈钢、碳钢储罐

### 6. 理化特性

| 项目 | 数值 |
|------|------|
| 外观形状 | 无色透明液体 |
| 气味 | 有辛辣的气味 |
| pH值（含量99%） | 6.5 |
| 熔点/凝固点 | -76°C |
| 沸点 | 143°C |
| 闪点 | 闭杯30°C，开杯35°C |
| 蒸气密度 | 5.11（空气=1） |
| 相对密度 | 0.89（水=1） |
| 溶解性 | 溶于醇、醚等多种有机溶剂，遇水分解 |

### 7. 稳定性和反应性

- **稳定性：** 稳定
- **危险反应：** 与强氧化剂急剧反应放热，可能着火爆炸
- **应避免条件：** 静电、冲击、明火、高热
- **不相容物质：** 强氧化剂、水、强酸

### 8. 毒理学信息

| 项目 | 数据 |
|------|------|
| 急性经口毒性 LD₅₀ | 7060 mg/kg（大鼠经口） |
| 急性经皮毒性 LD₅₀ | 17820 mg/kg（兔经皮） |
| 急性吸入毒性 LC₅₀ | 8000 mg/L/4h（大鼠吸入） |

### 9. 运输信息

**UN号：** UN 2524  
**危险性分类：** 第3类易燃液体  
**包装组：** Ⅱ类  
**海洋污染物：** 否  
**运输要求：** 使用具有危险品运输资质的车辆，配备消防器材及泄漏应急处理设备

### 10. 法规信息

- 危险化学品安全管理条例（2011年）
- GB16483-2008《化学品安全技术说明书内容和项目顺序》
- GB12268-2012《危险货物品名表》

### 11. 其他信息

**制表日期：** 2018年08月01日  
**制表单位：** 东莞市首聚新材料有限公司
