Repository: Libai-88/3NEW

# 3NEW · 三新项目研发

**涂料配方性能预测与跨体系泛化。** 本仓库以「原料描述符 + 配方级机理特征 + SMILES 分子描述符」替代原料编码，让环氧酚醛、环氧-配比方案、聚酯金黄三个体系共用同一套特征空间，并对 T弯、MEK 擦拭、水煮等级三项目标做建模、验证与预测。

> 2026-11-23 完成仓库重构：原 `generalization/` 提升为根目录，Phase 1 旧结构、旧 Web 整理界面和桌面 GUI 均已移出主树。当前主树只保留跨体系泛化这一条开发主线，以及无界面的数据/建模核心。

> **`experiment/p14-best` 远程归档边界**：该分支完整保存 P14（P10–P14 中当前最优）的代码、证据汇总表、最终表、模型配置、数据审计与特征名；P10/P11/P12 完整目录、P13 大矩阵和 P14 日志留在本地完整归档。远程分支可复现 P14 的代码与证据链，运行前需按 `experiments/P14_evidence_chain/REMOTE_DATA.md` 补齐两个特征矩阵。

## 当前数据快照

以 `合并版数据集.xlsx` 为准（10 个工作表）：

| 维度 | 当前值 |
| --- | --- |
| 配方样本 | **456** 条 |
| 原料主数据 | **73** 种 |
| 配方系列 | **110** 个 |
| 组分记录 | **5,515** 行 |
| 性能记录 | **1,002** 条 |
| 实测标签 | **421** 条（无标签 35 条） |
| 三体系样本 | 环氧酚醛 345 / 环氧配比方案 92 / 聚酯金黄 19 |
| 目标覆盖（样本口径） | T弯 373 / MEK 352 / 水煮 277 |
| 烘烤条件 | 205℃·17min 294 条；200℃·10min 162 条 |

`建模输入` 为 456 × 66：4 列元数据 + 3 列目标 + 59 列描述符；另有 `配方级描述符` 63 列、`配方级机理特征` 44 列（4 列元数据 + 40 列机理）。

## 目录结构

```text
3NEW/
├── README.md                          # 本文件：总览、结构、快速开始、开发约定
├── 合并版数据集.xlsx                   # 当前主数据集（10 工作表，456 样本）
├── 终极版数据集模板.xlsx               # v3 模板：体系配置驱动 + 数据验证
├── 通用型数据集模板.xlsx               # 通用模板（8 工作表，供 run_pipeline 使用）
├── 模板工作原理与泛化原理.md            # 面向非化学人员的模板/泛化说明
├── 达标分类验证实验V.md                 # 实验 V：由“预测数值”转“预测是否达标”
├── coating-model-generalization.html   # 主方案报告
├── composition-completion.html         # 原料信息利用与数据集补全
├── experiment-rerun-report.html        # 实验复跑与修复验证
├── mechanism-optimization-report.html  # 机理特征工程与评估口径修正
├── generalization-hardening-report.html # 泛化压力测试与协议加固（实验 T）
├── assets/                             # 报告图表（9 张实验图 + 1 张流程图）
├── _shared/                            # 报告依赖的字体与 JS 库（离线可用）
├── raw/                                # 5 份原始实验记录（重录数据源）
├── data/
│   └── merged_data.pkl                 # 中间产物：456 样本配方 + 描述符
├── experiments/                        # P10 以后专题实验，一批一目录，P14 为当前最优
│   ├── README.md                       # 实验索引、目录约定、复现入口
│   ├── P10_ftir_v3/                    # 原料 FTIR 特征与基准
│   ├── P11_feature_search/             # 219 公式搜索
│   ├── P12_optimization/               # 模型/决策层优化
│   ├── P13_feature_opt/                # 特征层优化（初筛）
│   └── P14_evidence_chain/             # 最优实验：T 190 维证据链
├── tooling/                            # 依赖锁 + 统一启动器，不放进实验目录
├── TDS-SDS/                            # 供应商 TDS/SDS 档案 291 份（描述符实测出处）
├── core/                               # 无 GUI 的数据/建模核心
│   ├── modeling.py                     # 特征构建 + 三目标训练/预测（含当前最优配置）
│   ├── data_prep.py                    # 数据整理与特征转换
│   ├── materials.py                    # 原料描述符库（85 条登记 / 在用 73 种）
│   ├── tds_sds.py                      # TDS/SDS 实测层（最高优先级，带 prov 出处）
│   ├── compo_rules.py                  # 送检组成补全规则
│   ├── handbook_fixes.py               # 占位描述符修正
│   ├── mech_desc.py                    # 40 维配方级机理特征
│   └── smi_desc.py                     # SMILES 分子描述符（内嵌，无需 RDKit）
├── scripts/                            # 可复现脚本（数据重录、实验、CLI）
│   ├── reingest_template.py            # 原始 5 份 xlsx → 终极模板 + merged_data.pkl
│   ├── build_merged_excel.py           # merged_data.pkl → 合并版数据集.xlsx
│   ├── run_pipeline.py                 # 通用 CLI：模板 → 描述符 → 建模 CSV
│   ├── mvp74...mvp90                   # 实验 J~V 脚本（详见“实验索引”）
│   └── tds_coverage_audit.py           # TDS/SDS 覆盖度审计
└── data_dilemma/                       # 数据困境专项实验（E/S/A）
    ├── README.md
    ├── report/data-dilemma-solution.html
    └── scripts/
```

## 快速开始

### 环境

依赖已锁在 `tooling/requirements.txt`：

```bash
python3 -m pip install -r tooling/requirements.txt
```

Python 建议 3.10+。实验统一用 `tooling/run.sh` 启动，它会把仓库根目录、`core/` 和 `scripts/` 加入 `PYTHONPATH`：

```bash
tooling/run.sh python3 experiments/P14_evidence_chain/scripts/p14_t_models.py
```

本仓库不提供 GUI 入口，所有功能都通过 Python 脚本或 CLI 调用，可在 Windows、Linux 和云主机上运行。

### 看报告

直接用浏览器打开 `coating-model-generalization.html`，字体和图表已本地化，可离线查看。其余四份根目录 HTML 是专题报告。

### 重建数据集

```bash
python scripts/reingest_template.py --report   # 先只打印解析审计，不写文件
python scripts/reingest_template.py            # 重写 终极版数据集模板.xlsx 与 data/merged_data.pkl
python scripts/build_merged_excel.py           # 由 pkl 生成 合并版数据集.xlsx
```

> 重录会覆盖现有模板和数据集，建议先提交或备份。`merged_data.pkl` 由较早版本的 pandas 生成，当前环境（pandas 2.2.3）直接读取会报兼容性错误；重录脚本会自动回退到 `合并版数据集.xlsx` 读取 R8/R9/R10 的既有登记，并生成新的 pkl，不需要手工改 pickle。

### 通用 CLI

```bash
python scripts/run_pipeline.py desc \
  --input 通用型数据集模板.xlsx \
  --output 建模特征.csv
```

`desc` 完成“模板 → 配方级描述符 → 建模 CSV”；另有 `label`（半监督伪标签 + 主动学习）和 `all`（全流程）。

### 直接调用核心库

```python
import sys
sys.path.insert(0, 'core')

from modeling import load_dataset, build_feature_matrix

mat_lib, samples, perf, proc = load_dataset('合并版数据集.xlsx')
X, ids, series = build_feature_matrix(samples, mat_lib, perf, proc)
print(X.shape)  # (456, 313)
```

`core/` 只提供函数，不启动窗口、不写 GUI 状态；训练与评估通过 `scripts/mvp*.py` 运行。

## 特征与模型

File: .uploads/tds_sds/TDS-SDS/环氧树脂/长兴材料_NP1023-R-50_TDS_SDS.md
# NP1023-R-50 椰油改性环氧酯树脂

> 供应商：长兴材料工业股份有限公司（ETERNAL MATERIALS CO., LTD.）
> 文件生成日期：2026-09-01

---

## 一、技术数据表（TDS）

### 1.1 产品描述

ETERKYD NP1023-R-50 是一种椰油改性环氧酯树脂溶液，专为工业和工业维护涂料设计，具有优异的附着力、光泽、色泽、硬度、耐磨性和耐化学性。

### 1.2 产品性能

- ✅ 优异的耐黄变性
- ✅ 极佳的耐水和耐化学性
- ✅ 优异的光泽、色泽、硬度和耐磨性
- ✅ 良好的附着力
- ✅ 符合 FDA 食品接触法规（Para 175.300）

### 1.3 建议用途

- 工业底漆（Industrial primers）
- 管材涂料（Tube finishes）
- 罐盖清漆（Can and cap clear coatings）

### 1.4 规格参数

| 项目 | 指标 |
|------|------|
| 外观 | 清澈透明（Clear & Clean） |
| 颜色（Gardner） | 3 max. |
| 粘度（Gardner, 25℃） | Z5-Z7 |
| 酸值（mg KOH/g，固体） | ≤3 |
| 固含量（%） | 50±2 |
| 溶剂 | Solvesso 150 |

### 1.5 相容性

| 树脂类型 | 9/1 | 3/1 | 1/1 |
|---------|:---:|:---:|:---:|
| 硝化棉（Nitrocellulose） | C | C | C |
| CAB | I | I | I |
| UAGH | I | I | I |
| Parlon | I | I | I |
| 苯并胍胺甲醛树脂（ETERMINO 9411-75） | C | C | C |
| 三聚氰胺甲醛树脂（ETERMINO 9224-60） | C | C | C |

> C = 相容（compatible），I = 不相溶（insoluble）

### 1.6 推荐配方（面漆）

| 组分 | 重量份 |
|------|:------:|
| ETERKYD NP-1023-R-50 | 70.0 |
| ETERMINO 9411-75 | 8.2 |
| Uvitex OB | 0.05 |
| Solvesso 150 | 15.0 |
| Diacetone alcohol | 6.7 |
| WAX | 0.05 |
| **合计** | **100.0** |

- NP-1020/9411-75 = 85/15
- 总不挥发份：41.1%
- 烘烤条件：**190℃×10分钟** 或 **150℃×30分钟**

---

## 二、物质安全数据表（MSDS/SDS）

### 2.1 物品与厂商资料

| 项目 | 内容 |
|------|------|
| 物品名称 | 环氧酯树脂（Epoxy Ester Resin）ETERKYD NP1023-R-50 |
| 制造商 | 长兴化学工业股份有限公司屏南分公司 |
| 地址 | 屏东县枋寮乡屏南工业区屏南路23号 |
| 紧急电话 | (08)866-9009-120 |
| 制表日期 | 2009/11/20 |

### 2.2 成分信息

| 成分 | 浓度（%） |
|------|:---------:|
| 树脂（Polymer） | 50% |
| 油漆溶剂150（High-Flash Aromatic Naphtha-150） | 50% |

> 油漆溶剂150主要危害成分：三甲苯及萘

### 2.3 危害辨识

| 项目 | 内容 |
|------|------|
| 危害分类 | 易燃液体第4级、腐蚀/刺激皮肤第3级、致癌物质第2级、水环境危害物质第2级 |
| 警示语 | 警告 |
| 危害警告讯息 | 可燃液体、造成轻微皮肤刺激、怀疑致癌、对水生生物有毒并具有长期持续影响 |

### 2.4 急救措施

| 暴露途径 | 措施 |
|---------|------|
| 吸入 | 移走污染源，将患者移到空气新鲜处，呼吸停止施以人工呼吸，立即就医 |
| 皮肤接触 | 刷掉多余化学品，用肥皂和水彻底清洗，脱掉污染衣物，立即就医 |
| 眼睛接触 | 撑开眼皮，用缓和流动温水冲洗20分钟，立即就医 |
| 食入 | 不可催吐，意识清楚时给240~300mL水，立即就医 |

### 2.5 灭火措施

- **适用灭火剂**：化学干粉、二氧化碳、泡沫
- **特殊危害**：蒸气比空气重，会传播至远处造成回火；高温分解产生毒气
- **消防人员防护**：必须配戴空气呼吸器、消防衣及防护手套

### 2.6 泄漏处理

- 通风换气，除去所有发火源
- 用不会和外泄物反应的泥土、沙围堵
- 少量泄漏用吸收剂吸收，大量泄漏联络消防及供应商

### 2.7 安全处置与储存

- 除去所有发火源，工作区应有"禁止抽烟"标志
- 液体会累积电荷，所有桶槽、容器和管线要接地
- 贮存于阴凉、干燥、通风良好、阳光无法直接照射的地方
- 远离热源、发火源及不相容物

### 2.8 暴露预防措施

**控制参数**：

| 物质 | TWA | STEL |
|------|:---:|:----:|
| 三甲苯 | 25 ppm | 37.5 ppm |
| 萘 | 10 ppm | 15 ppm |

**个人防护**：
- 呼吸防护：适当呼吸防护具
- 手部防护：适当防护手套
- 眼睛防护：化学安全护目镜、护面罩
- 身体防护：连身式防护衣、工作鞋

### 2.9 物理及化学性质

| 项目 | 数值 |
|------|------|
| 气味 | 油漆味 |
| 沸点 | 160℃ |
| 闪火点 | 65℃（闭杯） |
| 分解温度 | 300℃ |
| 自燃温度 | 527℃ |
| 爆炸界限 | 1.0%~7.0% |
| 蒸气压 | 6~6.5 mmHg@20℃ |
| 蒸气密度 | 3.7 |
| 密度 | 1.0 |
| 溶解度 | 不相溶 |

### 2.10 安定性及反应性

- **安定性**：正常状况下安定
- **应避免状况**：静电、火焰、火花、热及引火源
- **应避免物质**：强氧化剂、羰基镍+氧
- **危害分解物**：热分解释出有毒碳氧化物（一氧化碳）

### 2.11 毒性资料

- **三甲苯**：LD50（大鼠，吞食）8970 mg/kg；吸入造成头痛、头昏眼花、恶心、平衡感及注意力降低
- **萘**：LD50（大鼠，吞食）1780 mg/kg；主要健康危害为溶血性贫血

### 2.12 生态资料

- 三甲苯在大气中半衰期约一周至两个月，可被微生物分解
- 萘在空气中半衰期3~8小时，可被微生物分解

### 2.13 废弃处置

- 参考政府相关法规处理
- 可采用特定的焚化或卫生掩埋法处理

### 2.14 运输信息

| 项目 | 内容 |
|------|------|
| 联合国编号 | 1866 |
| 联合国运输名称 | 树脂溶液 |
| 海洋污染物 | 否 |

---

*以上资料由长兴化学公司提供，各项数据仅供参考，使用者请依应用要求自行判断可用性。*
