Repository: Libai-88/3NEW

# 3NEW · 三新项目研发

**涂料配方性能预测与跨体系泛化。** 本仓库以「原料描述符 + 配方级机理特征 + SMILES 分子描述符」替代原料编码，让环氧酚醛、环氧-配比方案、聚酯金黄三个体系共用同一套特征空间，并对 T弯、MEK 擦拭、水煮等级三项目标做建模、验证与预测。

> 2026-11-23 完成仓库重构：原 `generalization/` 提升为根目录，Phase 1 旧结构、旧 Web 整理界面和桌面 GUI 均已移出主树。当前主树只保留跨体系泛化这一条开发主线，以及无界面的数据/建模核心。

> **`experiment/p14-best` 远程归档边界**：该分支完整保存 P14（P10–P14 中当前最优）的代码、证据汇总表、最终表、模型配置、数据审计与特征名；P10/P11/P12 完整目录、P13 大矩阵和 P14 日志留在本地完整归档。远程分支可复现 P14 的代码与证据链，运行前需按 `experiments/P14_evidence_chain/REMOTE_DATA.md` 补齐两个特征矩阵。

## 当前数据快照

以 `合并版数据集.xlsx` 为准（10 个工作表）：

| 维度 | 当前值 |
| --- | --- |
| 配方样本 | **456** 条 |
| 原料主数据 | **73** 种 |
| 配方系列 | **110** 个 |
| 组分记录 | **5,515** 行 |
| 性能记录 | **1,002** 条 |
| 实测标签 | **421** 条（无标签 35 条） |
| 三体系样本 | 环氧酚醛 345 / 环氧配比方案 92 / 聚酯金黄 19 |
| 目标覆盖（样本口径） | T弯 373 / MEK 352 / 水煮 277 |
| 烘烤条件 | 205℃·17min 294 条；200℃·10min 162 条 |

`建模输入` 为 456 × 66：4 列元数据 + 3 列目标 + 59 列描述符；另有 `配方级描述符` 63 列、`配方级机理特征` 44 列（4 列元数据 + 40 列机理）。

## 目录结构

```text
3NEW/
├── README.md                          # 本文件：总览、结构、快速开始、开发约定
├── 合并版数据集.xlsx                   # 当前主数据集（10 工作表，456 样本）
├── 终极版数据集模板.xlsx               # v3 模板：体系配置驱动 + 数据验证
├── 通用型数据集模板.xlsx               # 通用模板（8 工作表，供 run_pipeline 使用）
├── 模板工作原理与泛化原理.md            # 面向非化学人员的模板/泛化说明
├── 达标分类验证实验V.md                 # 实验 V：由“预测数值”转“预测是否达标”
├── coating-model-generalization.html   # 主方案报告
├── composition-completion.html         # 原料信息利用与数据集补全
├── experiment-rerun-report.html        # 实验复跑与修复验证
├── mechanism-optimization-report.html  # 机理特征工程与评估口径修正
├── generalization-hardening-report.html # 泛化压力测试与协议加固（实验 T）
├── assets/                             # 报告图表（9 张实验图 + 1 张流程图）
├── _shared/                            # 报告依赖的字体与 JS 库（离线可用）
├── raw/                                # 5 份原始实验记录（重录数据源）
├── data/
│   └── merged_data.pkl                 # 中间产物：456 样本配方 + 描述符
├── experiments/                        # P10 以后专题实验，一批一目录，P14 为当前最优
│   ├── README.md                       # 实验索引、目录约定、复现入口
│   ├── P10_ftir_v3/                    # 原料 FTIR 特征与基准
│   ├── P11_feature_search/             # 219 公式搜索
│   ├── P12_optimization/               # 模型/决策层优化
│   ├── P13_feature_opt/                # 特征层优化（初筛）
│   └── P14_evidence_chain/             # 最优实验：T 190 维证据链
├── tooling/                            # 依赖锁 + 统一启动器，不放进实验目录
├── TDS-SDS/                            # 供应商 TDS/SDS 档案 291 份（描述符实测出处）
├── core/                               # 无 GUI 的数据/建模核心
│   ├── modeling.py                     # 特征构建 + 三目标训练/预测（含当前最优配置）
│   ├── data_prep.py                    # 数据整理与特征转换
│   ├── materials.py                    # 原料描述符库（85 条登记 / 在用 73 种）
│   ├── tds_sds.py                      # TDS/SDS 实测层（最高优先级，带 prov 出处）
│   ├── compo_rules.py                  # 送检组成补全规则
│   ├── handbook_fixes.py               # 占位描述符修正
│   ├── mech_desc.py                    # 40 维配方级机理特征
│   └── smi_desc.py                     # SMILES 分子描述符（内嵌，无需 RDKit）
├── scripts/                            # 可复现脚本（数据重录、实验、CLI）
│   ├── reingest_template.py            # 原始 5 份 xlsx → 终极模板 + merged_data.pkl
│   ├── build_merged_excel.py           # merged_data.pkl → 合并版数据集.xlsx
│   ├── run_pipeline.py                 # 通用 CLI：模板 → 描述符 → 建模 CSV
│   ├── mvp74...mvp90                   # 实验 J~V 脚本（详见“实验索引”）
│   └── tds_coverage_audit.py           # TDS/SDS 覆盖度审计
└── data_dilemma/                       # 数据困境专项实验（E/S/A）
    ├── README.md
    ├── report/data-dilemma-solution.html
    └── scripts/
```

## 快速开始

### 环境

依赖已锁在 `tooling/requirements.txt`：

```bash
python3 -m pip install -r tooling/requirements.txt
```

Python 建议 3.10+。实验统一用 `tooling/run.sh` 启动，它会把仓库根目录、`core/` 和 `scripts/` 加入 `PYTHONPATH`：

```bash
tooling/run.sh python3 experiments/P14_evidence_chain/scripts/p14_t_models.py
```

本仓库不提供 GUI 入口，所有功能都通过 Python 脚本或 CLI 调用，可在 Windows、Linux 和云主机上运行。

### 看报告

直接用浏览器打开 `coating-model-generalization.html`，字体和图表已本地化，可离线查看。其余四份根目录 HTML 是专题报告。

### 重建数据集

```bash
python scripts/reingest_template.py --report   # 先只打印解析审计，不写文件
python scripts/reingest_template.py            # 重写 终极版数据集模板.xlsx 与 data/merged_data.pkl
python scripts/build_merged_excel.py           # 由 pkl 生成 合并版数据集.xlsx
```

> 重录会覆盖现有模板和数据集，建议先提交或备份。`merged_data.pkl` 由较早版本的 pandas 生成，当前环境（pandas 2.2.3）直接读取会报兼容性错误；重录脚本会自动回退到 `合并版数据集.xlsx` 读取 R8/R9/R10 的既有登记，并生成新的 pkl，不需要手工改 pickle。

### 通用 CLI

```bash
python scripts/run_pipeline.py desc \
  --input 通用型数据集模板.xlsx \
  --output 建模特征.csv
```

`desc` 完成“模板 → 配方级描述符 → 建模 CSV”；另有 `label`（半监督伪标签 + 主动学习）和 `all`（全流程）。

### 直接调用核心库

```python
import sys
sys.path.insert(0, 'core')

from modeling import load_dataset, build_feature_matrix

mat_lib, samples, perf, proc = load_dataset('合并版数据集.xlsx')
X, ids, series = build_feature_matrix(samples, mat_lib, perf, proc)
print(X.shape)  # (456, 313)
```

`core/` 只提供函数，不启动窗口、不写 GUI 状态；训练与评估通过 `scripts/mvp*.py` 运行。

## 特征与模型

File: .uploads/tds_sds/TDS-SDS/聚酯树脂/ETERKYD_50173-M-40_SDS_长兴材料.md
# ETERKYD 50173-M-40 聚酯树脂 — 化学品安全技术说明书 (SDS)

**供应商：** 长兴材料工业(广东)有限公司
**文档版本：** 1.1.1.1
**制表日期：** 2023-10-30
**编制依据：** GB/T 16483(2008)、GB/T 17519(2013)
**Chemwatch 危害警报代码：** 3

---

## 第1部分：化学品及企业标识

| 项目 | 内容 |
|------|------|
| **产品名称** | ETERKYD 50173-M-40 |
| **别名** | 聚酯树脂；Polyester resin |
| **正确运输名称** | 树脂溶液·易燃 |
| **相关确定用途** | 涂料 |

**企业名称：** 长兴材料工业(广东)有限公司
**企业地址：** 广东省珠海市金湾区南水镇珠海大道9523号，邮编519050
**电话：** +86-756-726-5566
**传真：** +86-756-398-5577
**应急电话：** +86-756-726-5566#235

---

## 第2部分：危险性概述

**危险性类别：** 易燃液体类别3、皮肤腐蚀/刺激类别2、严重眼损伤/眼刺激类别2A、特定的靶器官毒性-单次曝光类别3（呼吸道刺激）、吸入危害类别1、危害水生环境-长期危险类别2

**信号词：** 危险

**危险性说明：**

| 代码 | 说明 |
|------|------|
| H226 | 易燃液体和蒸气 |
| H315 | 造成皮肤刺激 |
| H319 | 造成严重眼刺激 |
| H335 | 可引起呼吸道刺激 |
| H304 | 吞咽及进入呼吸道可能致命 |
| H411 | 对水生生物有毒并具有长期持续影响 |

**防范说明关键措施：**
- 远离热源、火花、明火，禁止吸烟
- 保持容器密闭，使用防爆设备
- 避免吸入蒸气/喷雾
- 戴防护手套、防护眼罩和防护面具
- 如误吞咽：立即呼叫解毒中心/医生，不得诱导呕吐
- 存放在通风良好处，存放处须加锁

---

## 第3部分：成分/组成信息

| CAS号码 | 浓度范围（质量分数%） | 组分 |
|---------|:-------------------:|------|
| 64742-95-6 | 47-49 | 油漆溶剂100；芳烃溶剂100 |
| 108-65-6 | 5-7 | 丙二醇甲醚醋酸酯；乙酸-1-甲氧基-2-丙基酯 |
| 108-94-1 | 5-7 | 环己酮 |
| 无GHS危害 | 39-41 | 聚酯树脂 |

---

## 第4部分：急救措施

| 接触途径 | 急救措施 |
|---------|---------|
| **眼睛接触** | 立即用流动清水冲洗，不时提起眼睑确保彻底清洗，立即就医 |
| **皮肤接触** | 立即脱去所有被污染的衣物，用流动清水和肥皂冲洗皮肤，如有刺激就医 |
| **吸入** | 将患者转移出污染区，一般不需采取其他措施 |
| **食入** | 禁止催吐。让病人前倾或左侧卧保持呼吸道通畅。用水漱口，慢慢饮用大量液体。立即就医。 |

---

## 第5部分：消防措施

**灭火剂：** 抗醇泡沫、化学干粉、BCF（当法规允许时）、二氧化碳、喷水或水雾（仅适用于大火）

**火灾/爆炸危害：**
- 液体和蒸气易燃，蒸气与空气能形成爆炸性混合物
- 蒸气可能会飘散到离火源相当远的地方
- 燃烧时可能释放有毒的一氧化碳(CO)烟雾

---

## 第6部分：泄漏应急处理

**小量泄漏：** 清除所有点火源，用蛭石或其他吸附性物质收集吸附，收集于易燃废弃物容器中。

**大量泄漏：** 疏散人员，报告消防队，防止泄漏物进入下水道或水体，用沙子、土或蛭石吸收，使用不产生火花的工具。

---

## 第7部分：操作处置与储存

**操作处置：**
- 禁止在容器附近切割、钻孔、焊接
- 所有设备应连接和接地，防止静电放电
- 禁止用塑料桶
- 在通风良好的区域使用，禁止吸烟、明火或点火源

**储存：**
- 存放在经批准的防爆区域，阴凉、干燥、通风良好
- 远离不相容材料（强氧化剂等）
- 存储区域配备灭火能力和可燃气体探测器

---

## 第8部分：接触控制和个体防护

**职业接触限值：**

| 组分 | TWA | STEL |
|------|:---:|:----:|
| 环己酮 | 50 mg/m³ | — |
| 二甲苯（全部异构体） | 50 mg/m³ | 100 mg/m³ |

**个体防护：**
- **眼面防护：** 带侧框保护的安全眼镜、化学护目镜
- **手部防护：** 化学防护手套（如聚氟乙烯手套）
- **身体防护：** 工作服，PVC围裙，防静电服装
- **呼吸防护：** A种过滤器，必要时使用经批准的呼吸器

---

## 第9部分：理化特性

| 项目 | 数值 |
|------|:----:|
| 外观 | 透明澄清 |
| 物理状态 | 液体 |
| 相对密度（水=1） | 0.98 |
| 水中溶解度 | 不互溶 |

---

## 第10部分：稳定性和反应性

**稳定性：** 存在不相容物质时会不稳定，但不会发生危险聚合反应。

**禁配物：** 强氧化剂、碱、重氮化合物、强氧化性酸、碱金属和氢化物等。

---

## 第11部分：毒理学信息

**吸入：** 可能造成呼吸刺激，吸入蒸气可能引起嗜睡和头昏眼花。
**食入：** 吞咽液体可能呛入肺内并有化学性肺炎风险。
**皮肤接触：** 可能有害，吸收后可导致全身性反应。
**慢性：** 反复或长期接触可能产生累积性健康影响。

---

## 第12部分：生态学信息

**生态毒性：** 对水生生物有毒并具有长期持续影响。

---

## 第13部分：废弃处置

依照当地/地区/国家/国际法规处置内装物/容器。

---

## 第14部分：运输信息

| 运输方式 | 状态 |
|---------|------|
| 海洋污染物 | 无 |

---

## 第15部分：法规信息

**国家/地区名录收录情况：** 请参考当地法规要求。

---

## 第16部分：其他信息

**免责声明：** 本SDS的信息仅适用于所指定的产品，作为危害信息交流工具，应被用来协助风险评估。

File: .uploads/tds_sds/TDS-SDS/聚酯树脂/ETERKYD_50174_TDS_长兴材料.md
# ETERKYD 50174 高分子量聚酯树脂 — 技术数据表 (TDS)

**供应商：** Eternal Materials Co., Ltd. / 长兴材料工业股份有限公司
**文档日期：** 2019-11-08
**产品类型：** 热塑性饱和共聚合高分子量聚酯树脂

---

## 1. 产品说明

ETERKYD 50174 为溶剂可溶、热可塑性高分子聚酯，可与苯代三聚氰胺甲醛树脂搭配，达到具有杀菌功能的罐头金属涂料。亦可作为热熔接着剂，用于纸类、金属箔涂料。

## 2. 产品特性

- 提高良好硬度
- 对金属有非常好的附着力
- 具备良好耐化、耐酸性能
- 提高涂膜易曲性
- 提高涂膜坚韧性及粘着力
- 提高良好杀菌功能 (sterilization-resistant)
- 具备良好抗蚀耐磨性能
- 具有良好的耐候性、耐蚀性、颜料分散性、弯曲加工性
- 可溶于丁酮、甲苯等通用有机溶剂
- 符合 FDA 175.300 规范

## 3. 规格参数

| 项目 | 规格 |
|------|------|
| 外状 | 微黄色颗粒 |
| 酸价 (mg KOH/g, solid) | < 3 |
| 分子量 (Mn) | 18,000 ± 2,000 |
| 色数 (Gardner, 40%) | < 2 |
| 玻璃转化点 (Tg, °C) | 70~73 |

## 4. 用途

- 耐深冲和消毒试验的罐头涂料
- 传统工业磁漆提供涂膜韧性及耐化性
- 钢卷涂料底漆和底面合一涂料
- 金属保护凹版和胶印油墨及热封闭涂料
- UV体系提高PET膜附着力
- PET膜、铝箔、铜箔、纺织品、彩色钢板的层压粘合剂、电路板用粘合剂
- 网印油墨及凹版油墨
- 金属物的烤漆涂装（电冰箱、洗衣机、烤箱、微波炉）
- 纺织物印刷
- 食品包装材内外层之涂料

## 5. 溶解度参数

| 树脂 | 弱度氢键基溶剂 | 中度氢键基溶剂 | 强度氢键基溶剂 |
|------|:-------------:|:-------------:|:-------------:|
| ETERKYD 50174 | 9.2~11.1 | 8.7~9.9 | — |

### 溶剂溶解度参数表

| 弱度氢键基溶剂 | 参数 | 中度氢键基溶剂 | 参数 | 强度氢键基溶剂 | 参数 |
|:-------------:|:---:|:-------------:|:---:|:-------------:|:---:|
| n-Heptane | 7.4 | MIBK | 8.4 | n-Butanol | 11.4 |
| Solvesso 100 | 8.5 | n-Butyl acetate | 8.5 | Isophorone | 11.5 |
| Xylene | 8.8 | Cellosolve acetate | 8.7 | n-Propanol | 11.9 |
| Toluene | 8.9 | Ethyl acetate | 9.1 | Ethanol | 12.7 |
| Benzene | 9.2 | MEK | 9.3 | | |
| Monochlorobenzene | 9.5 | Methyl acetate | 9.6 | | |
| Methylene chloride | 9.7 | Tetrahydrofuran | 9.8 | | |
| Ethylene chloride | 9.8 | Cyclohexanone | 9.9 | | |
| 2-Nitropropane | 10.7 | Dioxane | 9.9 | | |
| Nitroethane | 11.1 | Acetone | 10.0 | | |
| | | Methyl cellosolve | 10.8 | | |

### 溶解度参数使用范例

50174 不溶于单一溶剂（如甲苯、二甲苯、异丙醇），但溶于混合溶剂。例如甲苯/异丙醇(85/15)：

| 溶剂 | 计算 |
|------|------|
| 甲苯 | 8.9 × 0.85 = 7.6 |
| 异丙醇 | 11.5 × 0.15 = 1.7 |
| **甲苯/异丙醇(85/15)** | **9.3**（相当于MEK参数） |

## 6. 树脂相溶性

ETERKYD 50174 较具有硬度、抗磨蚀强度佳，搭配 ETERKYD 50174 树脂可提高涂层极佳弹性及接合度。

### 与其它树脂并用

| 树脂类别 | 特点 | 注意事项 | 相关产品 | 制造商 |
|---------|------|---------|---------|--------|
| PVC copolymer 氯乙烯共聚物 | 对氯乙烯材质接合力强 | 喷涂性、老化、对聚酯膜粘合 | VMCH | UCC |
| Isocynate Resin 异氰酸盐树脂 | 硬化快、抗溶剂性佳 | 操作时间较短 | Desmodur L-75 | Bayer |
| Polyketone 聚酮 | 接着性佳 | 耐水性、柔韧性 | 0252 | UCC |
| Melamine Resin 三聚氰氨树脂 | 对聚酯膜接着性佳 | 干燥性、柔韧性 | QR386 | Rohm |
| Chlorinated rubber 氯化橡胶 | 平坦性好、耐热抗化性佳 | 老化、易脆性粘合性 | S-20 | Asahi |
| Nitrocellulose 硝化纤维素 | 平坦性好、耐热抗化性佳 | 抗紫外线弱 | 1/4"、4"硝化棉 | — |

### 与其它硬化剂并用

| 硬化剂类别 | 相关产品 | 制造商 | 特点 |
|-----------|---------|--------|------|
| Isocynate 异氰酸盐 | Desmodur L,N,R | Bayer | 改善回粘及耐水性、抗氧化性 |
| Hexamethoxy methyl melamines 甲基醚化三聚氰氨树脂 | Cymel 303 | American Cynamid | 相溶性好、结合物性佳 |
| Benzoquanamines | Maprenal MF 980 | Hoechst | 杀菌作用 |

---

**免责声明：** 本文所含信息据我们所知是正确的。本报告中的建议或推荐不构成任何保证或陈述。建议使用者在使用前自行在实验室评估这些建议。我们的责任（包括因违反保证、疏忽或其他原因引起的索赔）仅限于材料的采购价格。

File: .uploads/tds_sds/TDS-SDS/聚酯树脂/ETERKYD_50177_TDS_长兴材料.md
# ETERKYD 50177 高分子量聚酯树脂 — 技术数据表 (TDS)

**供应商：** Eternal Materials Co., Ltd. / 长兴材料工业股份有限公司
**产品类型：** 高分子量支化聚酯树脂 (High Molecular Weight Branchy Polyester)

---

## 1. 产品说明

ETERKYD 50177 是一种高分子量支化聚酯，主要用于与氨基树脂搭配的涂料体系。基于高分子量聚酯的涂料具有特殊性能。

随着供应链对无双酚A（BPA-NI）要求的增加，50177 可作为环氧树脂的替代方案，用于酚醛树脂交联的内保护涂料。配方需适当调整以达到环氧/酚醛体系的优势性能。

## 2. 规格参数

| 项目 | 规格 |
|------|------|
| 外观 (Appearance) | Clear pellets |
| 分子量 (Mn) | 15,000 ± 2,000 |
| 酸价 (Acid Value) | < 3 |
| 玻璃转化点 (Tg) | 80°C |
| 色数 (Gardner, 40%) | < 2 |

## 3. 储存条件

保持容器干燥，密封存放于阴凉通风良好处。

## 4. 建议用途

- 罐材涂层 (Can coating)
- 卷材涂层 (Coil coating)

## 5. 性能特点

- 良好硬度
- 优异柔韧性
- 优异耐灭菌性（Sterilization-resistant）
- 无双酚A（BPA-NI）
- 符合 FDA 21 CFR 175.300 食品接触涂层法规

## 6. 溶解性 (Solubility)

- 可溶于：MEK、ANO、DBE、Solvesso 100、Solvesso 150
- 建议涂料溶剂体系：ANO/(S100, S150) = 10~30/90~70

## 7. 建议配方 — BPA-NI 罐材涂层

**聚酯/酚醛 = 70/30 (固含量)**

| 原料 | PBW |
|------|-----|
| ETERKYD 50177 | 40.0 |
| ANO | 6.0 |
| S150 | 54.0 |
| ETERPHEN 8219-B-50 | 34.3 |
| Phosphoric acid | 0.47 |

**烘烤条件：** 205°C × 12'  
**干膜厚度：** 7-9 µm

## 8. 性能测试结果

| 测试项目 | 结果 |
|---------|------|
| 附着力 (3M#610) | 5B |
| 柔韧性 (T-bend) | 0TC/5TT |
| 铅笔硬度 | 2H |
| 光泽度 (20°/60°) | 58/99 |
| 反向冲击 (500g×50cm) | 1/4" |
| MEK 擦拭 (DR) | 40 |

### 灭菌测试 (127°C/60min)

| 测试条件 | 测试项目 | 结果 |
|---------|---------|:----:|
| 去离子水 | 附着力 | 1 (5B) |
| 去离子水 | 光泽保持率 | 1 (>90%) |
| 去离子水 | 4mm 弯曲 | 1 (smooth) |
| 5% 盐水 | 附着力 | 1 (5B) |
| 5% 盐水 | 光泽保持率 | 1 (>90%) |
| 5% 盐水 | 4mm 弯曲 | 1 (smooth) |
| 3% 柠檬酸 | 附着力 | 1 (5B) |
| 3% 柠檬酸 | 光泽保持率 | 1 (>90%) |
| 3% 柠檬酸 | 4mm 弯曲 | 1 (smooth) |
| 1.5% 乳酸 | 附着力 | 1 (5B) |
| 1.5% 乳酸 | 光泽保持率 | 1 (>90%) |
| 1.5% 乳酸 | 4mm 弯曲 | 1 (smooth) |
| 3% 醋酸 | 附着力 | 1 (5B) |
| 3% 醋酸 | 光泽保持率 | 2 (80~90%) |
| 3% 醋酸 | 4mm 弯曲 | 1 (smooth) |
| **综合评分** | | **16** |

*评分标准：1 = 优秀；5 = 差*

---

**免责声明：** 本文所含信息据我们所知是正确的。本报告中的建议或推荐不构成任何保证或陈述。建议使用者在使用前自行在实验室评估这些建议。我们的责任（包括因违反保证、疏忽或其他原因引起的索赔）仅限于材料的采购价格。
