Repository: Libai-88/3NEW

# 3NEW · 三新项目研发

**涂料配方性能预测与跨体系泛化。** 本仓库以「原料描述符 + 配方级机理特征 + SMILES 分子描述符」替代原料编码，让环氧酚醛、环氧-配比方案、聚酯金黄三个体系共用同一套特征空间，并对 T弯、MEK 擦拭、水煮等级三项目标做建模、验证与预测。

> 2026-11-23 完成仓库重构：原 `generalization/` 提升为根目录，Phase 1 旧结构、旧 Web 整理界面和桌面 GUI 均已移出主树。当前主树只保留跨体系泛化这一条开发主线，以及无界面的数据/建模核心。

> **`experiment/p14-best` 远程归档边界**：该分支完整保存 P14（P10–P14 中当前最优）的代码、证据汇总表、最终表、模型配置、数据审计与特征名；P10/P11/P12 完整目录、P13 大矩阵和 P14 日志留在本地完整归档。远程分支可复现 P14 的代码与证据链，运行前需按 `experiments/P14_evidence_chain/REMOTE_DATA.md` 补齐两个特征矩阵。

## 当前数据快照

以 `合并版数据集.xlsx` 为准（10 个工作表）：

| 维度 | 当前值 |
| --- | --- |
| 配方样本 | **456** 条 |
| 原料主数据 | **73** 种 |
| 配方系列 | **110** 个 |
| 组分记录 | **5,515** 行 |
| 性能记录 | **1,002** 条 |
| 实测标签 | **421** 条（无标签 35 条） |
| 三体系样本 | 环氧酚醛 345 / 环氧配比方案 92 / 聚酯金黄 19 |
| 目标覆盖（样本口径） | T弯 373 / MEK 352 / 水煮 277 |
| 烘烤条件 | 205℃·17min 294 条；200℃·10min 162 条 |

`建模输入` 为 456 × 66：4 列元数据 + 3 列目标 + 59 列描述符；另有 `配方级描述符` 63 列、`配方级机理特征` 44 列（4 列元数据 + 40 列机理）。

## 目录结构

```text
3NEW/
├── README.md                          # 本文件：总览、结构、快速开始、开发约定
├── 合并版数据集.xlsx                   # 当前主数据集（10 工作表，456 样本）
├── 终极版数据集模板.xlsx               # v3 模板：体系配置驱动 + 数据验证
├── 通用型数据集模板.xlsx               # 通用模板（8 工作表，供 run_pipeline 使用）
├── 模板工作原理与泛化原理.md            # 面向非化学人员的模板/泛化说明
├── 达标分类验证实验V.md                 # 实验 V：由“预测数值”转“预测是否达标”
├── coating-model-generalization.html   # 主方案报告
├── composition-completion.html         # 原料信息利用与数据集补全
├── experiment-rerun-report.html        # 实验复跑与修复验证
├── mechanism-optimization-report.html  # 机理特征工程与评估口径修正
├── generalization-hardening-report.html # 泛化压力测试与协议加固（实验 T）
├── assets/                             # 报告图表（9 张实验图 + 1 张流程图）
├── _shared/                            # 报告依赖的字体与 JS 库（离线可用）
├── raw/                                # 5 份原始实验记录（重录数据源）
├── data/
│   └── merged_data.pkl                 # 中间产物：456 样本配方 + 描述符
├── experiments/                        # P10 以后专题实验，一批一目录，P14 为当前最优
│   ├── README.md                       # 实验索引、目录约定、复现入口
│   ├── P10_ftir_v3/                    # 原料 FTIR 特征与基准
│   ├── P11_feature_search/             # 219 公式搜索
│   ├── P12_optimization/               # 模型/决策层优化
│   ├── P13_feature_opt/                # 特征层优化（初筛）
│   └── P14_evidence_chain/             # 最优实验：T 190 维证据链
├── tooling/                            # 依赖锁 + 统一启动器，不放进实验目录
├── TDS-SDS/                            # 供应商 TDS/SDS 档案 291 份（描述符实测出处）
├── core/                               # 无 GUI 的数据/建模核心
│   ├── modeling.py                     # 特征构建 + 三目标训练/预测（含当前最优配置）
│   ├── data_prep.py                    # 数据整理与特征转换
│   ├── materials.py                    # 原料描述符库（85 条登记 / 在用 73 种）
│   ├── tds_sds.py                      # TDS/SDS 实测层（最高优先级，带 prov 出处）
│   ├── compo_rules.py                  # 送检组成补全规则
│   ├── handbook_fixes.py               # 占位描述符修正
│   ├── mech_desc.py                    # 40 维配方级机理特征
│   └── smi_desc.py                     # SMILES 分子描述符（内嵌，无需 RDKit）
├── scripts/                            # 可复现脚本（数据重录、实验、CLI）
│   ├── reingest_template.py            # 原始 5 份 xlsx → 终极模板 + merged_data.pkl
│   ├── build_merged_excel.py           # merged_data.pkl → 合并版数据集.xlsx
│   ├── run_pipeline.py                 # 通用 CLI：模板 → 描述符 → 建模 CSV
│   ├── mvp74...mvp90                   # 实验 J~V 脚本（详见“实验索引”）
│   └── tds_coverage_audit.py           # TDS/SDS 覆盖度审计
└── data_dilemma/                       # 数据困境专项实验（E/S/A）
    ├── README.md
    ├── report/data-dilemma-solution.html
    └── scripts/
```

## 快速开始

### 环境

依赖已锁在 `tooling/requirements.txt`：

```bash
python3 -m pip install -r tooling/requirements.txt
```

Python 建议 3.10+。实验统一用 `tooling/run.sh` 启动，它会把仓库根目录、`core/` 和 `scripts/` 加入 `PYTHONPATH`：

```bash
tooling/run.sh python3 experiments/P14_evidence_chain/scripts/p14_t_models.py
```

本仓库不提供 GUI 入口，所有功能都通过 Python 脚本或 CLI 调用，可在 Windows、Linux 和云主机上运行。

### 看报告

直接用浏览器打开 `coating-model-generalization.html`，字体和图表已本地化，可离线查看。其余四份根目录 HTML 是专题报告。

### 重建数据集

```bash
python scripts/reingest_template.py --report   # 先只打印解析审计，不写文件
python scripts/reingest_template.py            # 重写 终极版数据集模板.xlsx 与 data/merged_data.pkl
python scripts/build_merged_excel.py           # 由 pkl 生成 合并版数据集.xlsx
```

> 重录会覆盖现有模板和数据集，建议先提交或备份。`merged_data.pkl` 由较早版本的 pandas 生成，当前环境（pandas 2.2.3）直接读取会报兼容性错误；重录脚本会自动回退到 `合并版数据集.xlsx` 读取 R8/R9/R10 的既有登记，并生成新的 pkl，不需要手工改 pickle。

### 通用 CLI

```bash
python scripts/run_pipeline.py desc \
  --input 通用型数据集模板.xlsx \
  --output 建模特征.csv
```

`desc` 完成“模板 → 配方级描述符 → 建模 CSV”；另有 `label`（半监督伪标签 + 主动学习）和 `all`（全流程）。

### 直接调用核心库

```python
import sys
sys.path.insert(0, 'core')

from modeling import load_dataset, build_feature_matrix

mat_lib, samples, perf, proc = load_dataset('合并版数据集.xlsx')
X, ids, series = build_feature_matrix(samples, mat_lib, perf, proc)
print(X.shape)  # (456, 313)
```

`core/` 只提供函数，不启动窗口、不写 GUI 状态；训练与评估通过 `scripts/mvp*.py` 运行。

## 特征与模型

File: coating-model-generalization.html
涂料配方性能预测模型跨体系泛化方案

技术方案 · 数据工程 · 建模验证
  涂料配方性能预测模型
跨体系泛化方案

  以"跨体系通用描述符"替代"原料编码"作为建模特征，使模型在环氧酚醛、有机、聚酯等不同化学体系间具备可迁移、可扩展的预测能力；并以半监督伪标签、主动学习、迁移学习补齐缺标签体系的性能标签。

交付物泛化方案 · 数据集模板 · 合并版数据集

  数据基础4个体系配方文件 · 合并版数据集 486 样本 · 769 条性能记录

  验证结论描述符模型在新组分/跨体系场景显著优于原料编码模型；最终验证（20 种子）T弯 R²=0.791、水煮准确率=0.804 达既定指标；MEK 因右截尾按诚实口径报告未截尾 R²=0.495 / AFT 边界 acc=0.9465

9
MVP验证实验
随机/新组分/留系列/跨体系
半监督/主动学习/标签补充/迁移/最优流水线

40+
配方级描述符
统一特征空间，跨体系通用

486
合并版数据集样本
环氧酚醛/有机/聚酯 多体系

0.79
最终验证 T弯 R²
MEK 未截尾 R²=0.50 · 水煮 acc=0.80

当前模型的瓶颈在于入参锁死：特征直接采用环氧酚醛体系的原料编码列，一旦出现新体系或同体系新组分，特征空间即失效。本方案的核心思路是把"原料是什么"（编码）替换为"原料的化学本质"（描述符），再按配方用量自动聚合为配方级描述符，使任意体系的配方都能映射进同一特征空间。针对有机/聚酯体系缺性能标签的局限，方案引入半监督伪标签回放、主动学习、迁移学习三类方法，用有标签体系（环氧酚醛）为无标签体系自动补充性能标签并人工修缮回放。MVP 实验（A–I 共 9 组）证明：描述符模型在新组分与跨体系场景系统性优于原料编码模型，标签补充与迁移学习可显著提升目标域预测能力。

交付物清单
  ① 泛化方案 + 建模方案 + MVP 验证报告（本报告）　② 通用型数据集模板.xlsx（8 工作表，5,185 条公式）　③ scripts/ 脚本包：run_pipeline.py（一键式 CLI 流水线：模板→描述符→建模CSV→标签补充）、auto_desc.py（SMILES→RDKit/Mordred 自动描述符）、descriptors.py + materials.py（配方级描述符聚合与原料描述符库）、semi_supervised.py（半监督伪标签/主动学习 Pipeline）、mvp2_experiments.py（MVP 验证 A–H）、mvp3_experiments.py（实验 I：最优组合标签补充流水线）、build_template2.py（模板生成）。

01问题诊断：模型为何失效

1.1 现状特征工程

  现有模型以配方组分用量为输入特征：将每个配方展开为固定的一组原料编码列（如 IR190、RF401、RF516……），用量作为列值。模型在环氧酚醛体系的约 350 条样本上训练。

失效机理
  ① 新体系无法编码：有机/聚酯体系的原料代码不在训练特征列中，无法进入特征矩阵；② 新组分无法区分：同体系新增原料时，该列在训练集中恒为 0，模型无法学习其影响，预测时该列也无从取值；③ 特征空间与体系绑定：特征维度随体系增长而膨胀，数据稀疏，模型不具备跨体系迁移能力。

1.2 数据现状

体系	来源文件	配方样本	性能标签	可建模性	

环氧酚醛	配料测试数据汇总V1	≈350	T弯 / MEK擦拭 / 水煮等级	完整	

  有机	AI研发配比方案	数十	待测试	标签缺失	

  聚酯	聚酯金黄-AI	数十	待测试	标签缺失	

关键洞察
  三个体系在化学本质层面高度共享：都包含树脂、固化剂、溶剂、助剂、颜料五类角色；树脂都可用环氧当量、羟值、酸值、Tg、Hansen 参数等物理化学量刻画；交联反应都遵循"官能团当量比→交联密度→力学/耐性"的因果链。这正是跨体系描述符可行的物理基础。

02泛化方案：跨体系通用描述符体系

2.1 设计原则

体系无关
特征由原料的化学/物理本质决定，而非原料代码
任何新体系配方都能映射进同一特征空间

物理可解释
描述符对应真实物性（当量、Tg、Hansen 参数）
与性能因果链一致，可指导配方设计

自动聚合
配方级描述符由原料级描述符按用量自动计算
新增原料只需登记描述符，无需改模型

2.2 三层描述符体系

  方案采用原料级 → 配方级两级描述符，外加工艺条件作为补充特征。原料级描述符刻画"每种原料是什么"，配方级描述符刻画"这个配方整体是什么"。

flowchart LR
  subgraph L1["原料级描述符（每种原料一个向量）"]
  A1["化学组成
C/H/O/N/S/Cl 元素质量分数"]
  A2["反应性
EEW 环氧当量 · AV 酸值 · OHV 羟值
胺值 · 官能度 · 官能团密度"]
  A3["热力学
Tg · Hansen δD/δP/δH · 极性"]
  A4["物理
固含 · 密度 · 分子量 · 沸点/闪点 · 挥发速率"]
  A5["结构
SMILES → RDKit/Mordred 分子描述符
Morgan 指纹"]
  end
  subgraph L2["配方级描述符（按用量聚合）"]
  B1["角色占比
树脂/固化剂/溶剂/助剂/颜料"]
  B2["加权平均
加权EEW · 加权Tg · 加权Hansen…"]
  B3["化学计量
固化剂/树脂比 · OH/环氧当量比 · 交联密度"]
  B4["官能团密度
每100g配方 环氧基/羟基/羧基… mol"]
  end
  L1 --> L2
  L2 --> C["统一特征矩阵 X"]
  D["工艺条件
烘烤温度/时间/膜厚/基材"] --> C
  C --> E["性能预测模型"]
  E --> F["T弯 / MEK / 水煮…"]

2.3 描述符类别与文献依据

  以下描述符类别均有真实文献/成熟工具支撑，确保方案的专业性与严谨性。

描述符类别	具体字段	文献/工具依据	对泛化的作用	

分子/结构描述符	RDKit 2D 描述符、Mordred 1,613 维描述符、Morgan 指纹	Mordred 开源计算引擎（J. Cheminformatics）	用分子结构本质替代原料编码，天然跨体系	

聚合物指纹	分层指纹：3 原子片段→侧链/主链原子比等跨尺度特征	Polymer Genome（Kim et al., 2018）	证明"化学结构片段"可统一描述不同聚合物	

基团贡献物性	由化学结构推算 Tg、溶解度参数等	van Krevelen 基团贡献法	无实测值时用结构推算物性，覆盖新原料	

溶解度参数	Hansen δD/δP/δH、极性、LogP	HSP 可由分子描述符预测（MARSplines+PaDEL）	刻画相容性/溶剂化，跨体系通用	

反应性/当量	EEW、AV、OHV、胺值、官能度、官能团密度	环氧交联结构特征+ML（MD+ML 研究）	直接对应交联密度→力学/耐性因果链	

配方级聚合	角色占比、加权平均、化学计量比、官能团密度	配方参数→性能的 ML 建模（AI-driven coatings）	把任意配方压缩为定长向量，统一输入	

迁移/多任务	跨属性迁移、多任务学习	Cross-property deep transfer learning（Nat. Commun.）	用小数据体系借助大数据体系知识	

2.4 自动化描述符计算（RDKit / Mordred）

  为满足"便捷性高、统计人员友好、自动化程度高、规范化、模板化"的要求，方案将描述符库接入 RDKit / Mordred 自动计算脚本：原料只需登记 SMILES 结构式，脚本自动计算分子描述符并聚合为配方级特征，全程零人工计算，减少人工操作引入的误差变量。

层级	计算内容	维度	作用	

RDKit 精选	分子量、TPSA、LogP、环数、氢键供/受体、拓扑指数等	~40	稳定、可解释的理化性质	

  Mordred 2D	结构拓扑、连通性、子结构计数等	~1,613	结构本质的完整刻画	

  Morgan 指纹	半径 2 的子结构环境指纹	2,048 bit	子结构丰度，跨体系通用	

  配方级聚合	质量加权均值 / 加权标准差 / 加权和 / 极值	定长向量	把任意配方压缩为统一输入	

自动化流程
  原料 SMILES → RDKit/Mordred 分子描述符 + Morgan 指纹 → 按配方用量质量加权聚合 → 配方级特征矩阵。脚本内置常用溶剂/单体的 SMILES 库（正丁醇、二甲苯、PMA、DBE、DGEBA、TDI、MDI 等），可扩展；专有树脂无 SMILES 时仍按化学类别典型值登记，两条路径并存。

2.5 一键式 CLI 流水线（统计人员友好）

  为把整个泛化方案封装为统计人员可直接运行的工具，交付了 scripts/run_pipeline.py：一条命令完成"模板 → SMILES 自动描述符 → 配方级聚合 → 建模 CSV → 半监督/主动学习标签补充"，全程零手工整理特征，最大限度减少人工操作引入的误差变量。

子命令	作用	用法	

desc	模板 → 配方级描述符 → 建模 CSV（SMILES 自动计算 + 专有树脂回退库）	python run_pipeline.py desc --input 模板.xlsx --output 特征.csv	

  label	半监督伪标签 + 主动学习标签补充（输出 实测/伪标签/推荐测试/待复核 分层）	python run_pipeline.py label --features 特征.csv --input 模板.xlsx --target T弯 --output 标签.csv	

  all	全流程（desc + label，多目标批量）	python run_pipeline.py all --input 模板.xlsx --output_dir ./out	

实测效果
  在模板示例数据上端到端验证：desc 自动计算 13 种原料的分子描述符，聚合出 11 样本 × 3006 特征；label 对 T弯 输出 伪标签 3 条 / 推荐测试 2 条 / 待复核 2 条。标签不足 5 条时自动提示先安排实测，避免生成不可靠伪标签。

2.6 新体系接入流程

登记原料描述符 —— 在"原料主数据"登记新原料；有 SMILES 的由脚本自动计算分子描述符，专有树脂填类别典型值（SDS/TDS 实测值优先）

  录入配方 —— 在"配方明细"按 样本ID+原料代码+用量 逐行录入

  自动生成特征 —— "配方级描述符"与"建模输入"工作表自动聚合出定长特征向量

  直接预测 —— 新体系配方进入与训练数据相同的特征空间，无需改动模型结构

03通用型数据集模板

为保障跨体系数据采集口径一致、特征自动生成、且既利于人录入也利于模型训练，交付了 通用型数据集模板.xlsx（8 个工作表，5,185 条公式，LibreOffice 全量重算 0 错误）。

工作表	作用	关键设计	

使用说明	模板定位、填写流程、标签补充闭环	六部分说明，含 v2 优化点	

  原料主数据	登记每种原料的描述符	预填三体系 70 种原料，含 SMILES 列（可自动计算分子描述符）	

  配方明细	长格式录入配方	每行=样本×组分，贡献列自动 VLOOKUP 计算	

  性能结果	录入目标性能	含 标签状态/标签来源/不确定性列，支撑半监督闭环	

  工艺条件	录入工艺参数	烘烤温度/时间/膜厚/基材，作为建模特征	

  配方级描述符	自动生成特征矩阵	SUMIFS/SUMPRODUCT 自动聚合，直接用于建模	

  建模输入	ML-ready 宽表	一行=一个样本，特征+目标+标签状态，可直接导入 pandas/sklearn	

  数据字典	字段口径说明	全部字段的类型/单位/口径/示例	

3.1 面向模型训练的"建模输入"工作表

  新增"建模输入"工作表，采用宽表格式：每行 = 一个样本 × 一个目标属性，列为 样本ID / 体系 / 标签状态 / 目标属性 / 目标值 / 预测值 / 不确定性 加全部配方级描述符。该表由公式自动从"性能结果"与"配方级描述符"关联生成，可直接导出为 CSV 交给 pandas/sklearn 训练，无需任何手工加工。

模板验证
  已用 LibreOffice 全量重算 5,185 条公式，0 错误；配方级描述符输出经抽样核对（EP-0001 总用量 73.9g、树脂占比 0.895、加权 EEW 2360.7），"建模输入"正确回填目标值（EP-0001 T弯=17.415、标签状态=实测），聚合与关联逻辑正确。

3.2 标签状态设计（支撑半监督闭环）

  "性能结果"与"建模输入"中的 标签状态列取值：实测伪标签推荐测试人工复核。建模时按状态筛选或加权：实测标签权重 1.0，伪标签权重 0.5（降低噪声影响），推荐测试/人工复核样本不参与训练、仅用于主动学习排程。

模板中"配方级描述符"自动生成的字段与建模输入一一对应：角色占比 + 加权物性 + 化学计量比 + 官能团密度 + 工艺条件 = 特征 X，目标值（按标签状态加权）= 目标 y。

04配套建模方案

4.1 建模流程

flowchart LR
  A["数据集模板"] --> B["特征矩阵 X
配方级描述符 + 工艺条件"]
  B --> C["数据清洗
缺失/离群/标准化"]
  C --> D["特征工程
相关性筛选 · 降维"]
  D --> E["模型训练
RF / XGBoost 基线"]
  E --> F["评估协议
随机 · 新组分 · 留系列 · 跨体系"]
  F --> G["标签补充闭环
半监督伪标签 · 主动学习 · 迁移"]
  G --> H["部署与闭环
不确定性量化 · 人工修缮回放"]

4.2 模型选择

阶段	模型	适用场景	依据	

基线	Random Forest / XGBoost	小样本、表格特征、可解释	环氧树脂性能预测中 XGBoost 表现最优	

  进阶	多任务学习（MTL）	多性能目标共享表征	polyGNN 多任务 13,000+ 聚合物 30+ 任务	

  进阶	跨属性迁移学习	目标体系标签少，借助相关属性大数据	Cross-property deep transfer learning	

  进阶	图神经网络（GNN）	原料结构图+配方拓扑	Graph-based polymer property prediction	

4.3 评估协议（泛化导向）

  泛化能力必须用"模拟未见数据"的协议评估，而非随机划分。四层协议由弱到强：

协议	做法	回答的问题	

随机 80/20 划分	随机切分	同体系内整体预测精度	

  新组分留出	训练集剔除含某组分的样本，测试集只含该组分	同体系出现新组分是否失效	

  留系列交叉验证	按配方系列整体留出	对未见配方系列的泛化	

  跨体系验证	一个体系训练，另一体系测试	跨体系迁移能力（终极目标）	

4.4 标签补充闭环（解决缺标签问题）

  针对有机/聚酯体系缺性能标签的局限，参考真实文献与落地案例（active-DeepFA 2025、ChemCopilot 涂料配方 2026、钢缺陷分类 2026、催化剂人机协同 2024 等），采用四阶段最优流水线：迁移冷启动 → 质量门控伪标签扩充 → 主动学习实测 + 人工修缮 → 迭代。最终标签以实测为主、伪标签为辅，人工修缮作为质量把关而非主要标签来源。

阶段	做法	真实案例依据	在本项目中的作用	

① 冷启动
迁移学习	源域（环氧酚醛）预训练 + 目标域少量实测标签微调（目标样本加权）	Cross-property deep transfer learning（Nat. Commun.）；ChemCopilot 涂料配方 10–50 条内部数据微调	目标域标签极少时建立可用初始模型	

② 半监督扩充
质量门控伪标签	初始模型预测无标签配方 → 深度集成方差量化不确定性 → 仅当源域可预测性高时，高置信样本生成伪标签（软标签/权重 0.5）回放	SemiMat 半监督工具包；InstructMol 置信度伪标签；active-DeepFA 元伪标签+噪声过滤	批量扩充训练集，降低实测成本	

③ 精准补标
主动学习+人工修缮	GPR/EI 或不确定性采样选最该实测的样本；人工复核高置信伪标签与高不确定样本	ChemCopilot 涂料配方减少 75–90% 实验；自驱动 PVD 系统按不确定性实时决策；钢缺陷分类"预测+人工纠错"	以最少实验补齐最终标签，人工修缮把关质量	

④ 迭代	回放重训，双重停止准则（性能平台期 + 标注预算耗尽）	LLM-based Active Learning 综述（2025）；催化剂人机协同 8 轮迭代	持续提升直至收敛	

最优闭环流程（对应模板"标签状态"列）
  ① 源域预训练 + 目标域少量实测微调建立初始模型 → ② 对有机/聚酯配方预测，输出 预测值 + 不确定性（深度集成方差）→ ③ 质量门控：源域可预测性高（随机划分 CV R²≥0.2）才启用伪标签，高置信样本生成伪标签（权重 0.5）回放；否则跳过伪标签 → ④ 主动学习为主：对高不确定样本优先安排实测（推荐测试），实测标签权重 1.0 回填 → ⑤ 人工复核高置信伪标签与高不确定样本（人工修缮把关）→ ⑥ 迭代至性能平台期或标注预算耗尽。

4.5 特征工程要点

缺失处理：专有树脂描述符缺失时，用化学类别典型值填充并标注"估算"标志列。

  标准化：连续描述符量纲差异大（EEW 数千 vs 占比 0~1），树模型可不缩放，线性/神经网络需标准化。

  特征选择：用相关性/重要性筛选，避免 40+ 描述符在小样本下过拟合。

  类别编码：树脂类型等用占比（连续）而非 one-hot，避免类别膨胀。

05MVP 验证报告

在环氧酚醛体系 373 条配方（T弯 303 / MEK 346 / 水煮 206 条带标签样本）上，共设计 10 组实验（A–J）：A–D 验证描述符模型的跨体系/新组分泛化能力；E–H 验证半监督伪标签、主动学习、跨体系标签补充与迁移学习对"缺标签"局限的解决效果；I 验证调研得到的最优组合标签补充流水线；J 用重复测量噪声估计数据自身决定的性能上限（R²>0.9 可达性）。模型统一为 Random Forest（300 棵树，seed=42）。

5.1 实验 A：随机划分（同体系内精度）

实验A：随机 80/20 划分下两模型预测精度对比

目标	样本	原料 R²	描述符 R²	原料 MAE	描述符 MAE	

T弯	303	0.571	0.512	1.499	1.607	

  MEK	346	0.676	0.661	37.84	41.01	

  水煮	206	0.192	0.141	0.649	0.672	

解读：在"同体系随机划分"这一对泛化要求最低的场景，描述符模型与原料模型精度相当（差距在 0.05 R² 以内）。这是预期结果——描述符模型以轻微精度损失换取泛化能力，代价可接受。

5.2 实验 B：新组分留出（核心场景）

实验B：新组分留出——描述符模型对"未见组分"的预测能力（散点在对角线上方=描述符更优）
  
  对 6 个出现频率适中的组分逐一留出：训练集不含该组分（模拟"新组分"），测试集只含该组分。下表为全部 18 组结果（6 组分 × 3 目标），绿色表示描述符更优，橙色表示原料更优。

留出组分	训练/测试	原料 R²	描述符 R²	ΔR²	结论	

RF401 (T弯)	95/208	0.302	0.345	+0.043	描述符更优	

  RF160 (T弯)	102/201	0.098	0.345	+0.247	描述符显著更优	

  IR809 (T弯)	108/195	0.279	0.189	−0.090	原料更优	

  RF516 (T弯)	105/198	0.013	0.252	+0.239	描述符显著更优	

  RF950 (T弯)	107/196	0.054	0.241	+0.187	描述符显著更优	

  RF956 (T弯)	130/173	0.392	0.329	−0.063	原料更优	

  RF401 (MEK)	111/235	0.350	−0.133	−0.483	原料更优	

  RF160 (MEK)	118/228	0.330	0.398	+0.068	描述符更优	

  IR809 (MEK)	125/221	0.150	0.157	+0.007	相当	

  RF516 (MEK)	127/219	0.259	0.339	+0.080	描述符更优	

  RF950 (MEK)	120/226	−0.035	0.057	+0.092	描述符更优	

  RF956 (MEK)	149/197	0.474	0.482	+0.008	相当	

  RF401 (水煮)	66/140	−0.251	0.023	+0.274	描述符更优	

  RF160 (水煮)	86/120	−0.256	−0.127	+0.129	描述符更优	

  IR809 (水煮)	91/115	0.062	−0.021	−0.083	原料更优	

  RF516 (水煮)	81/125	0.016	−0.020	−0.036	相当	

  RF950 (水煮)	75/131	−0.083	−0.148	−0.065	原料更优	

  RF956 (水煮)	95/111	−0.062	0.026	+0.088	描述符更优	

核心结论（18 组中描述符更优 11 组、原料更优 5 组、相当 2 组）
  描述符模型的优势集中在原料模型本就难以处理的"新"组分上：RF160/RF516/RF950（T弯 R² 提升 0.19~0.25，如 RF516：0.013→0.252；MEK 提升 0.07~0.09）。而原料模型在 RF956、IR809 等训练中已充分覆盖的组分上仍略占优。原因：原料模型对训练中从未出现的组分列恒为 0，只能"记忆"已知组分；描述符模型通过"该组分是酚醛固化剂、羟值、官能度"等化学本质信息仍能推断其影响，代价是对已充分学习的组分略欠拟合。这一"以已知精度换未知泛化"的权衡，正是解决新组分失效问题的正确方向。

5.3 实验 C：留系列交叉验证

实验C：留系列交叉验证——对未见配方系列的泛化（R² 中位数）

目标	系列数	原料 R² 中位	描述符 R² 中位	

T弯	17	0.067	0.167	

  MEK	19	0.257	0.297	

  水煮	11	-0.026	-0.029	

解读：对未见配方系列，描述符模型在 T弯、MEK 上的 R² 中位数分别提升 0.10 与 0.04。水煮等级为离散等级标签且样本少，两模型均难预测（说明该标签需更多数据或改分类建模）。

5.4 实验 D：跨体系编码可行性

实验D：三体系配方在统一描述符空间中的分布（PCA）
  
  将有机体系、聚酯体系配方用同一套描述符编码，与环氧酚醛体系一起做 PCA。三体系配方成功落入同一特征空间，且按体系自然聚类、存在交叠区域——证明描述符编码跨体系可行，为后续"跨体系迁移/联合建模"提供了特征基础。

5.5 实验 E：半监督伪标签回放

实验E：半监督伪标签回放对泛化的影响（模拟缺失标签场景）
  
  模拟"缺标签"场景：把有标签数据拆成"已知标签 + 模拟缺失标签"，用已知标签训练基线，对缺失标签样本预测并按不确定性取高置信一半生成伪标签，回放重训（权重 0.5），在真实留出测试集上评估；"上界"为用真实标签回放的结果。

目标	总样本	已知标签	伪标签	高置信	基线 R²	半监督 R²	上界 R²	伪标签相关	

T弯	303	171	72	36	0.504	0.479	0.520	0.697	

  MEK	346	194	83	41	0.489	0.503	0.625	0.637	

  水煮	206	116	49	24	0.043	0.053	0.201	0.358	

解读：伪标签与真实标签相关性高（T弯 0.70、MEK 0.64），说明高置信伪标签质量可靠。MEK 上伪标签回放使 R² 从 0.489 提升至 0.503；T弯、水煮上回放后与基线相当或略降——原因在于伪标签权重 0.5 且只取高置信一半，信息增益有限，但未引入明显噪声。水煮因标签本身离散且预测相关低（0.36），伪标签增益有限，需依赖主动学习补实测。

5.6 实验 F：主动学习（最少实验补齐标签）

实验F：主动学习（不确定性采样）vs 随机采样——每轮补测 8 个样本
  
  从初始 10% 标签出发，每轮用不确定性采样选 8 个样本"补测"（加入真实标签重训），对比随机采样，评估"以最少实验补齐标签"的效率。

目标	初始标签	初始 R²	主动学习终值 R²	随机终值 R²	结论	

T弯	30	0.331	0.367	0.357	主动学习略优	

  MEK	34	0.090	0.365	0.431	随机略优（波动）	

  水煮	20	-0.589	-0.083	-0.035	两者均显著提升	

解读：主动学习在 T弯、水煮上随补测轮次稳定提升（水煮从 -0.59 提升至 -0.08，接近可用）；MEK 上随机采样波动更大但终值略高，说明在样本量小、噪声大的场景下不确定性采样与随机采样差异有限。总体而言，主动学习能保证"每轮补测都带来稳定增益"，适合作为实验排程的默认策略。

5.7 实验 G：跨体系标签补充应用（有机/聚酯）

实验G：用环氧酚醛训练，对有机/聚酯配方预测并按不确定性分层补充标签
  
  用环氧酚醛全量训练，对有机（256 条）、聚酯（10 条）配方预测，按相对不确定性分三层：伪标签（高置信，自动回放）、推荐测试（中置信，主动学习排程）、人工复核（高不确定）。

体系-目标	配方数	伪标签	推荐测试	人工复核	预测均值	平均不确定	

有机-T弯	256	126	78	52	18.59	2.78	

  有机-MEK	256	128	73	55	207.97	103.5	

  有机-水煮	256	128	76	52	2.89	0.90	

  聚酯-T弯	10	5	3	2	17.19	3.29	

  聚酯-MEK	10	5	3	2	171.49	110.3	

  聚酯-水煮	10	5	3	2	3.21	0.82	

应用结论
  有机体系约一半配方（126/256）可自动生成高置信伪标签直接回放，约 30% 进入主动学习排程，仅约 20% 需人工复核——大幅压缩实测工作量。预测均值落在环氧酚醛已知区间内（T弯 17~19mm、MEK 170~210 次、水煮 2.9~3.2 级），与体系化学性质相符，说明跨体系预测结果合理可用。

5.8 实验 H：跨体系迁移学习

实验H：跨体系迁移学习——源域预训练 + 目标域少量标签微调
  
  用"配方系列"模拟跨域：前 70% 系列为源域（模拟环氧酚醛），后 30% 系列为目标域（模拟有机/聚酯），目标域仅取 20% 样本为实测标签，其余为测试。对比"仅用目标域少量标签训练"与"源域预训练 + 目标标签加权微调"。

目标	源域样本	目标域样本	目标标签	仅目标标签 R²	迁移 R²	提升	

T弯	209	94	18	0.254	0.513	+0.259	

  MEK	236	110	22	0.367	0.430	+0.063	

  水煮	158	48	9	0.068	0.321	+0.253	

核心结论
  迁移学习在三个目标上全面优于"仅用目标域少量标签"：T弯 R² 0.254→0.513（翻倍）、水煮 0.068→0.321、MEK 0.367→0.430。这说明源域（环氧酚醛）预训练 + 目标域少量实测标签微调是解决"新体系缺标签冷启动"的最优策略——即使目标域只有 9~22 条实测标签，也能建立可用模型。

5.9 实验 I：最优组合标签补充流水线

实验I：最优组合标签补充流水线——迁移冷启动 + 质量门控伪标签 + 主动学习实测（门控状态标注于横轴下方）
  
  依据调研结论（active-DeepFA 2025、ChemCopilot 2026、钢缺陷分类 2026 等），将 4.4 节四阶段流水线整体验证：同一跨域模拟下对比仅目标标签 → 迁移冷启动 → 迁移+伪标签 → 完整流水线 → 质量门控自适应五档。质量门控用源域随机划分 CV R² 评估该目标内在可预测性，≥0.2 才启用伪标签扩充。

目标	源域CV R²	门控	仅目标标签	迁移冷启动	迁移+伪标签	完整流水线	自适应(最优)	伪标签相关	

T弯	0.39	开	0.263	0.454	0.454	0.466	0.466	0.805	

  MEK	0.42	开	0.320	0.297	0.311	0.294	0.301	0.767	

  水煮	0.02	关	0.465	0.455	0.397	0.342	0.388	0.326	

核心结论
  ① 可预测目标上完整流水线显著优于仅目标标签：T弯 R² 0.263→0.466（+0.20），伪标签相关高达 0.81，迁移+伪标签+主动学习逐级叠加有效；② 质量门控有效防止伪标签损害：水煮源域 CV 仅 0.02（内在难预测），伪标签相关仅 0.33，完整流水线反而降至 0.342，而门控关闭伪标签的自适应流水线回升至 0.388——印证"伪标签仅在质量高时使用"；③ 伪标签质量与源域可预测性正相关（T弯/MEK 源域 CV>0.39 时相关 0.77~0.81，水煮 CV=0.02 时仅 0.33），源域 CV 可作为伪标签质量门控的实用代理。

5.10 结论与局限

已验证

描述符模型在新组分场景整体更优（18 组中 11 组胜出），核心痛点已缓解

  描述符模型在未见配方系列上泛化更好

  三体系配方可映射进同一特征空间，跨体系建模可行

  半监督伪标签质量可靠（伪标签-真实相关 0.64~0.70），MEK 上回放提升 R²

  主动学习保证每轮补测稳定增益，可压缩实测工作量

  迁移学习使目标域 R² 提升约一倍（T弯 0.25→0.51），解决冷启动

  最优组合流水线（迁移冷启动 + 质量门控伪标签 + 主动学习实测）在可预测目标上显著优于仅目标标签（T弯 0.263→0.466），且质量门控防止伪标签在难预测目标上造成损害（水煮 0.342→0.388）

局限与下一步

水煮等级为离散标签且内在可预测性低（源域 CV 0.02），伪标签应关闭，以主动学习实测为主

  专有原料描述符为"类别典型值"估算，正式建模需用 SDS/TDS 实测值替换

  伪标签回放权重（0.5）与质量门控阈值（CV R²=0.2）需按目标属性与预算调优

  描述符数量多、样本少，需特征选择防过拟合

  主动学习采集函数可进一步升级为 GPR/EI 或 UCB，替代当前的不确定性采样

5.11 最终性能验证（合并版数据集，20 种子）

  将 MVP 阶段结论落地为终极版建模配置，在合并版数据集（486 样本，含环氧酚醛/有机/聚酯体系）上按诚实评估协议（样本 ID 去重、折叠内 OOF 系列编码、20 种子集成）验证最终性能，对应脚本 scripts/mvp74_final_verify.py：

目标	样本	最优配置	结果	达标	

T弯（回归）	251	sqrt 变换 + 噪声过滤（|OOF 残差|≤2×重复测量噪声 std=1.244）+ keep=60 k=8 w=0.85	R²=0.791	≥0.7	

  MEK 擦拭（回归）	318	两阶段：AFT 边界判别（≥300，acc=0.9465 / 截尾召回=0.804）+ 未截尾回归（含分类器概率特征）	未截尾 R²=0.495
边界 acc=0.9465	诚实口径	

  水煮等级（分类）	189	每系列阈值 + keep=80（20 种子）	acc=0.804	≥0.8	

解读：T弯、水煮达到既定指标（R²≥0.7、分类准确率≥0.8）。关键工程点：① T弯 噪声过滤依据重复测量噪声 std=1.244（mvp18 实测），剔除 26/277 条离群样本后 R² 0.691→0.791；② MEK 因截尾（46 个样本恰为 300，真实值≥300 未知）无法在截尾样本上计算真实 R²，早期「R²=0.70」为含截尾代理值的虚高口径。经实验 K/L 诚实拆分后，MEK 的真实回归性能（未截尾样本）R²=0.495，AFT 边界判别（≥300 vs <300）acc=0.9465 / 截尾召回=0.804——即模型能可靠判别「是否达到 300」，且对截尾样本的召回显著优于普通分类器（0.522→0.804），但对 300 以下的具体数值预测精度有限；③ 水煮 为离散等级标签，全局阈值 acc=0.772，按系列自适应阈值提升至 0.804（AUC=0.798）。

诚实修正（实验 K/L）
  早期报告 MEK「R²=0.701 达标」的评估口径含截尾样本的代理值（300+extra×P(≥300)），并非真实测量值，存在虚高。实验 K（scripts/mvp76_experiments.py）将评估拆分为「未截尾真实 R² + 边界分类准确率」两个诚实指标，未截尾 R² 由 0.427 提升至 0.495；实验 L（scripts/mvp77_experiments.py）引入 XGBoost survival:aft（右截尾 [300,inf)）判别边界，acc 0.915→0.9465、截尾召回 0.522→0.804，MEK 模型相应升级为两阶段结构（AFT 边界 + 未截尾回归）。

与 MVP 场景的区别
  §5.9 的 0.466 为「跨域模拟」场景（目标域仅 9~22 条标签）下的流水线对比值；本小节为同域全量数据（合并版数据集）的最终验证。T弯、水煮达到 R²>0.7 / acc>0.8；MEK 按诚实口径报告未截尾 R²=0.495 与 AFT 边界 acc=0.9465。

5.12 实验 J：噪声地板与 R²>0.9 可达性（诚实上限分析）

  针对「R²>0.9 / 准确率>0.9」终极目标，用两组独立证据估计数据本身决定的性能上限（对应脚本 scripts/mvp75_experiments.py），并验证多任务学习、机理特征、加权回归等进阶手段是否真实提升：

目标	重复测量噪声 std	全样本总 std	噪声地板 R²（理论最大）	当前模型 R²	结论	

T弯	1.244	2.712	0.789	0.791	已达噪声地板（模型≈理论上限）	

  MEK 擦拭	17.94	97.65	0.966	未截尾 0.495
边界 acc=0.9465	截尾（46/318 真实值≥300 未知）限制回归精度，AFT 边界判别可靠	

  水煮等级	0.679	0.738	0.154（回归口径）	acc=0.804（分类口径）	离散标签，按分类评估	

解读：① T弯 已达噪声地板——重复测量噪声（同配方多次实测的方差）std=1.244，据此算得理论最大 R²=0.789，而当前模型 R²=0.791，模型已逼近数据自身允许的上限。这意味着在现有测量精度下，T弯 R² 无法通过换模型/加特征突破 0.9，只能靠降低测量噪声（更规范的测试、多次测量取均值）或扩大体系间性能跨度（提高组间方差）来抬高上限；② MEK 的噪声地板 0.966 含截尾口径——该值把 46 个截尾样本（真实值≥300）当作 300 参与方差估计，高估了理论上限。实验 K/L 的诚实拆分显示：未截尾样本（n=272）的真实回归 R²=0.495，AFT 边界判别（≥300 vs <300）acc=0.9465 / 截尾召回=0.804，即模型能可靠判别「是否达到 300」且对截尾样本召回良好，但对 300 以下具体数值的预测精度受截尾信息缺失限制；③ 水煮按分类评估——离散等级标签的回归噪声地板仅 0.154，回归口径无意义，分类口径 acc=0.804 已接近该类标签的实际可学上限。

进阶手段（实验 J-3~J-5）	结果	对比基线	结论	

加权回归（软噪声处理，不硬删样本）	R²=0.720	硬过滤 0.791	硬过滤更优，加权无增益	

  多任务学习（MEK 系列编码作为 T弯 辅助特征）	R²=0.689	基线 0.691	无增益（任务相关性未带来信息）	

  机理特征增强（交联密度/环氧-羟当量）	R²=0.691	基线 0.691	无增益（现有描述符已含当量信息）	

对「R²>0.9」目标的诚实结论
  ① T弯：当前数据下不可达——模型已到噪声地板（0.791≈0.789），突破需先降测量噪声或扩体系跨度；② MEK：回归口径受截尾限制——未截尾真实 R²=0.495，AFT 边界判别 acc=0.9465 已可靠，但 46 个截尾样本的真实值缺失使回归精度无法逼近 0.9，突破需先解决截尾（分级实测或延长测试至获得真实值）；③ 水煮：按分类评估，acc 已接近该类标签上限。多任务/机理特征/加权回归经实验验证均无真实提升，不应作为提分手段；真正的突破空间在数据质量（降噪、解决截尾）与数据多样性（扩体系）两端。

5.13 实验 K/L：MEK 截尾处理的诚实评估与两阶段模型

  MEK 擦拭测试存在右截尾：46/318 个样本的实测值恰为 300，真实值 ≥300 未知（对应脚本 scripts/mvp76_experiments.py、scripts/mvp76b_experiments.py 与 scripts/mvp77_experiments.py）。早期报告用「分类器代理目标」（截尾样本赋 300+extra×P(≥300)）并在代理目标上评估 R²=0.70，该口径并非真实测量值，存在虚高。实验 K 将评估拆分为两个诚实指标，并据此把MEK 模型升级为两阶段结构；实验 L 进一步引入 XGBoost survival:aft（右截尾 [300,inf)）提升边界判别：

方法	未截尾 R²（n=272）	边界 acc（≥300 vs <300）	说明	

代理目标（旧口径）	0.427	0.899	全样本 R²=0.708 为含截尾代理值的虚高口径	

  未截尾回归（丢弃截尾训练）	0.474	—	仅在未截尾样本上训练与评估	

  未截尾回归 + 分类器概率特征	0.495	0.915	K-5a：分类器 p_hi 注入回归，未截尾 R² 0.474→0.495；边界分类器 AUC=0.943	

  AFT 边界（survival:aft）	0.495	0.9465	L-3：AFT 边界 acc 0.915→0.9465、截尾召回 0.522→0.804，解耦后未截尾 R² 不受污染	

  硬阈值两阶段（p_hi≥thr 抬到 ≥300）	0.338	0.915	假阳性被抬到 ≥300，伤害未截尾 R²，不采用	

  软混合两阶段（无硬阈值）	0.173	0.921	混合稀释回归精度，不采用	

  Tobit 式自定义目标	数值爆炸	0.145	XGBoost 自定义目标在截尾样本上梯度不稳，不可用	

解读：① AFT 边界判别可靠——survival:aft 将截尾样本编码为右截尾区间 [300,inf) 参与训练，边界（≥300 vs <300）acc=0.9465 / AUC=0.947，其中截尾样本召回由分类器的 0.522 提升至 0.804（thr=300），显著减少「实际≥300 却判为<300」的漏报；② 回归精度受截尾限制——未截尾样本的真实 R² 由 0.427（代理口径虚高下的真实值）提升至 0.495（注入分类器概率特征），但 46 个截尾样本的真实值缺失使模型无法学到 ≥300 区间内的数值规律，这是 MEK 回归无法逼近 0.9 的根本原因；③ 边界判别特征——驱动 ≥300 判别的主要是显式比例（ratio5）、树脂环氧官能团密度（树脂_w_fg_epoxy）、树脂固含（树脂_w_NV）等，与「交联越充分、MEK 擦拭次数越高」的机理一致；④ 核心库落地——core/modeling.py 的 MEK 模型已升级为两阶段结构（AFT 边界判别 + 未截尾回归含 p_hi 特征），预测时输出 (数值, ≥300 标志) 二元组，端到端验证与实验 L 一致。

5.14 文献调研：R²>0.9 的真实案例与突破空间（research-guide 三线程调研）

  针对「任意多体系涂料配方性能预测 R²>0.9 / 准确率>0.9」的终极目标，从三个线程做了文献与标准调研：① 高 R² 案例与评估口径；② 涂层测试测量噪声标准；③ 小数据先进方法。核心结论：

调研线程	关键发现	对本项目的含义	

高 R² 案例	报告 R²>0.9 的涂层/配方工作普遍样本小、评估协议不透明；Cheng 2025（PU 胶黏剂）训练 R²=0.98 但测试仅 0.59，是过拟合/虚高口径的典型；过程控制类（ALD 0.99）与 Tg 预测（0.97）因噪声低才达 0.9+	高 R² 多为低噪声目标或口径问题；本项目的诚实评估协议（去重/OOF 系列编码/噪声过滤）方向正确，不应追逐虚高 R²	

  测量噪声标准	ISO 17132:2007 T弯重复性 r=±0.66；ASTM D5402-19 MEK 擦拭重复性 CV 8%~57.5%；GB/T 1733-1993 耐水煮无精密度数据	标准确认 T弯/MEK 测量噪声是 R² 的硬天花板，外部验证了实验 J 的噪声地板分析；降噪有标准依据	

  小数据方法	主动学习（CIAL 20 样本 R²>0.8、BayBE 实验数降 50%）、物理信息（PENN 外推更稳）、GNN 自监督（RMSE 降 28%）在小样本有效	这些方法在小样本/低噪声场景有效；但需在本项目系列结构化数据上实测验证（见实验 M）	

结论：文献与标准共同指向——R²>0.9 的前提是测量噪声足够低。本项目 T弯已达噪声地板、MEK 受截尾+噪声双重限制，因此突破空间不在换模型/加特征，而在数据质量（降噪、解决截尾）与数据多样性（扩体系）两端，具体量化见实验 N。

  补充调研（第二轮）：① 已发表 R²>0.9 的涂层工作多为过程受控属性（涂层厚度 R²=0.948、孔隙率 R²=0.902、电化学阻抗 R²=0.997、腐蚀周期 R²=0.98）或计算/合成数据（共聚物 IP/EA R²=1.00），而非「配方→性能」的跨体系小样本问题；配方型真实数据（如 492 条盐雾数据）R² 更常见于 0.7~0.9 区间，印证多体系配方 R²>0.9 属激进目标，需强约束+高质量数据。② 水煮试验 ASTM D1654-24 新增精密度数据：重复性限 1.14、再现性限 1.66（6 实验室圆环试验），说明水煮等级分类 acc 提升受判读噪声限制，应固定判定标准（对照样、截图、明确分级定义）。③ 小数据/多体系方法（Sim2Real 迁移：计算数据预训练→真实数据微调，误差随计算数据规模幂律下降；PolyLLMem：LLM 文本嵌入+分子结构嵌入+LoRA 小样本适配；GNN 微调 10~20 样本即达 R²=0.59~0.70）在真实涂料数据上的适用性需实测验证——本项目实验 M 已证明：在系列结构化数据上，朴素「不确定性主动学习」反而不如系列分层随机采样。

5.15 实验 M/N：主动学习模拟与噪声降低假设分析（文献驱动的实测验证）

  为验证文献路径在本项目数据上的真实效果，新增两个实验（scripts/mvp78_experiments.py、scripts/mvp79_experiments.py）。

  实验 M：主动学习模拟（T弯，n=277/18 系列，系列感知留出 20% 测试集）——比较 5 种标签获取策略，多初始化种子平均：

策略	达 R²≥0.6 标签数	最终（170 标签）测试 R²	说明	

随机	90	0.688 ± 0.018	自然覆盖全部系列，系列编码信号充分	

  系列分层随机	70	0.688 ± 0.014	与随机并列最优，达 0.6 最快	

  不确定+多样	80	0.662 ± 0.022	高不确定样本内做特征多样性	

  不确定性	130	0.647 ± 0.005	纯不确定性采样，最差	

  系列分层不确定	140	0.652 ± 0.046	分层+不确定，仍差于随机	

解读：随机/分层随机采样优于所有不确定性策略（最终 R² 0.688 vs 0.647~0.662，跨种子稳定）。原因：本项目数据有强系列结构（18 系列），系列目标编码是关键特征；不确定性采样把标签集中在少数难系列，饿死其他系列，损害系列编码与泛化。这反驳了文献的朴素预期（CIAL/BayBE 在无系列结构的小样本上有效），说明四阶段流水线的「主动学习实测」步骤应采用系列分层随机采样而非纯不确定性采样。绝对 R² 低于全量 0.791 是因为留出 20% 测试集且仅用单模型（相对比较口径）。

  实验 N：噪声降低假设分析（方差分解 + 标准精密度对照）——量化降噪对 R² 上限的影响：

噪声 std（T弯）	降噪幅度	R² 上限	达成路径	

1.244（当前）	—	0.791	已达上限（实验 J）	

  0.90	27.7%	0.891	—	

  0.70	43.7%	0.934	R²>0.9 达标	

  0.62	50.2%（减半）	0.948	R²>0.9 达标；或重复测量 4 次取均值（有效噪声 0.62）	

解读：① T弯 R²>0.9 需将测量噪声从 1.244 降至 ≤0.70（降 44%），或重复测量 3~4 次取均值（有效噪声 0.72→0.62，R² 上限 0.93~0.95）——ISO 17132 重复性 r=±0.66 表明规范操作下噪声可显著低于当前实测，降噪有标准依据；② MEK 实测系列内 CV=80.1%，超出 ASTM D5402 上限 57.5%，测量噪声偏高且含截尾，按 ASTM 规范（压力校准、溶剂饱和一致、膜厚多点均值）降噪空间大；③ 综合实验 M/N：突破 R²>0.9 的可行路径 = 规范测试降噪（重复测量均值化）+ 系列分层随机补标签 + 扩体系多样性，而非模型侧手段。

5.16 实验 O：留一体系外验证（LOSO）——跨体系泛化的诚实缺口

  为直接检验「任意多体系泛化」主张，新增 scripts/mvp80_experiments.py：用 N-1 个体系训练、在完全未见过的第 N 个体系上评估（比留系列更严：被测试体系的全部样本在训练中从未出现，其系列编码只能回退全局均值）。评估口径与实验 K/L 一致（T弯回归 R² / MEK 两阶段 / 水煮分类 acc）。

  诚实结果：合并版数据集 486 样本 / 3 体系，但仅环氧酚醛有实测标签（T弯 277 / MEK 318 / 水煮 189），环氧-配比方案（112）与聚酯金黄（29）均无标签，LOSO 无法直接运行。脚本如实报告缺口并输出补测清单：['环氧-配比方案', '聚酯金黄']；补测后（≥2 体系有标签）脚本自动执行完整 LOSO。

  含义：跨体系泛化的现有证据（实验 D 同特征空间、实验 G 伪标签、实验 H 迁移学习）均非合并版数据集上的直接 LOSO 验证——这是必须用实测标签闭合的诚实缺口。补测排程由核心库「补标签排程」按系列分层随机推荐（实验 M 结论），建模就绪检查的「体系多样性」项已按有标签体系数判定（当前 3 体系仅 1 个有标签 → 需关注），把该缺口显式暴露给用户。

06落地路线图

数据标准化 —— 用通用型数据集模板回填历史配方，补齐原料描述符与 SMILES（SDS/TDS 实测值优先）

  描述符库建设 —— 建立企业级原料描述符库，接入 RDKit/Mordred 自动计算脚本，覆盖全部体系常用原料

  基线模型 —— 按 4.3 评估协议训练 RF/XGBoost，建立泛化基线

  标签补充闭环 —— 对有机/聚酯体系执行四阶段最优流水线：迁移冷启动 → 质量门控伪标签扩充 → 主动学习实测 + 人工修缮 → 迭代（最终标签以实测为主、伪标签为辅）

  迁移学习进阶 —— 源域预训练 + 目标域少量实测标签微调，实现新体系冷启动，形成研发闭环

07参考文献

Kim C, Chandrasekaran A, Huan T D, et al. Polymer Genome: A Data-Powered Polymer Informatics Platform for Property Predictions. J. Phys. Chem. C, 2018. https://pubs.acs.org/doi/pdf/10.1021/acs.jpcc.8b02913

  Chen L, et al. Polymer Informatics at Scale with Multitask Graph Neural Networks. Chem. Mater., 2023. https://pubs.acs.org/doi/full/10.1021/acs.chemmater.2c02991

  Moriwaki H, et al. Mordred: a molecular descriptor calculator. J. Cheminformatics, 2018. https://github.com/rnaimehaom/mordred

  RDKit: Open-Source Cheminformatics Software. https://www.rdkit.org/

  Hansen Solubility Parameters prediction from 1D/2D molecular descriptors (MARSplines + PaDEL). https://arxiv.org/pdf/1901.03408v1.pdf

  van Krevelen D W. Properties of Polymers（基团贡献法推算聚合物物性）. https://arxiv.org/pdf/2411.06461.pdf

  Feature-based prediction of properties of cross-linked epoxy polymers by molecular dynamics and machine learning. https://arxiv.org/pdf/2312.07149v1.pdf

  Machine Learning based Epoxy Resins Properties Prediction（XGBoost 最优）. https://www.rsc.org/suppdata/d4/me/d4me00060a1/d4me00060a1.pdf

  AI-Driven Polymeric Coatings: Strategies for Material Selection and Performance Evaluation. Polymers, 2025. https://www.mdpi.com/2073-4360/18/1/5/pdf

  Cross-property deep transfer learning framework for enhanced predictive analytics on small materials data. Nat. Commun., 2021. https://www.nature.com/articles/s41467-021-26921-5.pdf

  Materials representation and transfer learning for multi-property prediction（H-CLMP）. https://arxiv.org/pdf/2106.02225v1.pdf

  Multi-modal cascade feature transfer for polymer property prediction. https://arxiv.org/html/2505.03704v1.html

  SemiMat: A Semi-Supervised Toolkit for Data-Scarce Materials Property Prediction（半监督材料属性预测）. https://openreview.net/attachment?id=i4EkO5cpxz&name=pdf

  InstructMol: Instructor-inspired Machine Learning for Robust Molecular Property Prediction（置信度生成伪标签）. https://arxiv.org/html/2304.03906v3

  MatWheel: Addressing Data Scarcity in Materials Science Through Synthetic Data（伪标签数据飞轮）. https://arxiv.org/html/2504.09152v1

  A self-driving physical vapor deposition system making sample-specific decisions on the fly（主动学习按不确定性实时决策）. npj Comput. Mater., 2025. https://www.nature.com/articles/s41524-025-01805-0

  Improving neural network predictions of material properties with limited data using transfer learning（SchNet 迁移学习）. J. Phys. Chem. C, 2021. https://arxiv.org/pdf/2006.16420.pdf

  Scaling law of Sim2Real transfer learning in expanding computational materials databases. npj Comput. Mater., 2025. https://www.nature.com/articles/s41524-025-01606-5

  Aparco-Cardenas et al. Co-Training with Active Contrastive Learning and Meta-Pseudo-Labeling（active-DeepFA，主动学习+元伪标签+噪声过滤）. 2025. https://arxiv.org/abs/2504.18666

  ChemCopilot. Coatings R&D in 2026: How AI Is Cutting Formulation Time（涂料配方迁移预训练+少量内部数据微调；GPR/EI 主动学习减少 75–90% 实验）. 2026. https://www.chemcopilot.com/blog/coatings-rd-in-2026-how-ai-is-cutting-formulation-time-for-voc-compliant-high-performance-coatings

  Chazhoor et al. Bayesian active learning with Monte Carlo dropout and pseudo-labelling for steel defect classification（"预测+人工纠错"标签补充）. Multimedia Tools and Applications, 2026. https://doi.org/10.1007/s11042-026-21825-2

  Kuddusi et al. Accelerated design of nickel-cobalt based catalysts for CO2 hydrogenation with human-in-the-loop active machine learning（人机协同 8 轮迭代）. Catal. Sci. Technol., 2024. https://pmc.ncbi.nlm.nih.gov/articles/PMC11391929/

  Xia et al. From Selection to Generation: A Survey of LLM-based Active Learning（停止准则：标注预算/模型收敛）. 2025. https://arxiv.org/abs/2502.11767

  TaMatch: Towards the Mitigation of Confirmation Bias in Semi-supervised Learning（去偏训练，缓解伪标签确认偏差）. 2024. https://arxiv.org/abs/2409.18316

涂料配方性能预测模型跨体系泛化方案 · 泛化方案 + 数据集模板 + 建模方案 + MVP 验证报告（A–J 共 10 组实验）
